Repository: Qiujiyuantiantian/dsh-road-building-materials

# road-building-materials

《道路建筑材料》（第四版）的 60 张能力卡。

## 一句话

**一本指标口径手册。** 它回答的不是"这个材料合不合格"，而是"**这个数在什么条件下才成立**"。

## 为什么值得单独做一本

这本书是教材，不是规范。它的价值不在给参数，在**把条件写清楚了**——
所以才能被复算，才能发现它自己错在哪。

60 张卡里：

| 项 | 数 |
|---|---|
| 卡 | 60 张 |
| 停判点 | 400+ 条（每卡平均 7 条） |
| **照抄就错的方向性错误** | **3 处**（表 1-16、式 3-5、表 3-9） |
| **书里有算例但算不通** | 5 个（例题 1-3、3-2、5-4，例 6-1 半截） |
| **能算出数的闭合链** | 全书 42 条试验链里 40 条一步闭合，但只有 **1 条真合格线** |
| **OCR 编造** | 2 处（图 3-19/3-20、图 6-2） |

## 三处「照抄就错」

| 位置 | 书上印的 | 应读作 | 后果 |
|---|---|---|---|
| 表 1-16（p38） | 压碎值 **≥** 26/30/35/40 | **≤** | 把不合格料判成合格 |
| 式 3-5（p97） | 按式面算 TSR | 符号与数值方向相反 | 强度比算成 150% |
| 表 3-9（p93） | 坚固性 **≥** 12 | **≤** 12 | 同上 |

表 1-16 有**章节内部自证**：p40 填隙碎石对同一指标写"不大于"，基层 26%、底基层 30%，数值完全相同。

## 结构

```
road-building-materials/
├── SKILL.md              技能入口（路由 + 三处硬事实 + 边界）
├── BOOK-MAP.md           章→卡 索引 + 按问题找卡
├── NOTICE.md             来源披露、范围划定、不侵权理由
├── LICENSE
├── _index.json           60 张卡的结构化索引
└── cards/
    ├── ch1/   石料与集料 (8)      ├── ch5/  水泥混凝土与砂浆 (8)
    ├── ch2/   沥青材料 (9)        ├── ch6/  无机结合料 (8)
    ├── ch3/   沥青混合料 (8)      ├── ch7/  建筑钢材 (3)
    ├── ch4/   水泥与石灰 (6)      ├── ch8/  工程聚合物 (3)
    └── ch9-12/ 试验篇 (7)
```

## 每张卡六段

`R` 转述+页码 → `I` 判据骨架 → `A1` 合成演练（0 个数值结果）→ `A2` 触发场景 → `E` 步骤+**停判点** → `B` 硬边界

## 页码

**印刷页 = PDF 页锚 − 24**（12 个章首交叉验证一致）。卡里的页码可直接翻书核对。

## 试验篇的特殊位置

它补上了前八章的**口径**缺口，但没补**合格线**：

- ✅ 补上：ch4 的三件（一组几条 / 受压面积 / 代表值）、ch6 的两件（试件尺寸 / 养生温度）、ch5 的坍落度与维勃
- ❌ 没补：ch1 的抗冻与矿渣活性、ch2 的 PG 判据、ch3 的 SMA 与 VA/VMA/VFA、ch5 的含气量

**35 个试验，真正的合格线只有 1 条**（水泥安定性 C−A≤5.0mm）。

## 四处「书自己说没有」

写成正面陈述，避免下游去别处补值：

| 位置 | 状态 |
|---|---|
| ch2 PG 分级 | 表 2-8 在源文里不可读；**`G*/sinδ` 全章 0 命中**——不得代补 |
| ch8 全章 | 0 个技术指标、0 个试验方法、0 个 MPa |
| ch7 冲击与冷弯 | 三张表双列失稳 → **只能判 σ_s、σ_b、δ** |
| ch2 标号体系 | 与 PG **不能换算**（四条书内证据），只许并置 |

## 与其它 skill 的边界

| skill | 关系 |
|---|---|
| `pavement-skid-resistance` | 书 3 讲摩擦/水膜/纹理；本书讲材料指标与配合比 |
| `pavement-design-methods` | 书 4 讲「参数什么条件成立」；本书讲「这个数怎么测出来」 |
| `pavement-structural-dynamics` | 本书 ch2 提 SHRP 力学评价，**不作换算桥** |
| `vehicle-dynamics` | 无交集 |

**不为"关联"而编造跨书换算。只写「另见」和「不可互换」两类话。**

## 来源与限制

源文是扫描件（零文字层），本次用 Qwen3-VL 重新 OCR：365/365 页、0 错误、248,139 汉字。

**已知限制**（每条都在卡里标了）：

- **图全部不可用**——只有图注，没有图内容
- **OCR 会编造**——2 处已发现，其中图 6-2 的假数据走向与正文一致，最易骗人
- **表结构多处坍塌**——表 3-16 三层列头、表 4-4 列错位、表 7-3/7-6/7-8 双列失稳
- **公式未与原版面图逐字核对**——一律〔公式待核〕
- **规范号多为旧版**（2004 年教材）——**不写现行规范参数**

# road-building-materials

《道路建筑材料》（第四版）的 60 张能力卡。

## 一句话

**一本指标口径手册。** 它回答的不是"这个材料合不合格"，而是"**这个数在什么条件下才成立**"。

## 为什么值得单独做一本

这本书是教材，不是规范。它的价值不在给参数，在**把条件写清楚了**——
所以才能被复算，才能发现它自己错在哪。

60 张卡里：

| 项 | 数 |
|---|---|
| 卡 | 60 张 |
| 停判点 | 400+ 条（每卡平均 7 条） |
| **照抄就错的方向性错误** | **3 处**（表 1-16、式 3-5、表 3-9） |
| **书里有算例但算不通** | 5 个（例题 1-3、3-2、5-4，例 6-1 半截） |
| **能算出数的闭合链** | 全书 42 条试验链里 40 条一步闭合，但只有 **1 条真合格线** |
| **OCR 编造** | 2 处（图 3-19/3-20、图 6-2） |

## 三处「照抄就错」（一为书误，二为转录陷阱）

| 位置 | 书上印的 | 应读作 | 后果 |
|---|---|---|---|
| 表 1-16（p38） | 压碎值 **≥** 26/30/35/40 | **≤** | 把不合格料判成合格 |
| 式 3-5（p97） | 按式面算 TSR | 符号与数值方向相反 | 强度比算成 150% |
| 表 3-9（p93） | 坚固性 **≥** 12 | **≤** 12 | 同上 |

表 1-16 有**章节内部自证**：p40 填隙碎石对同一指标写"不大于"，基层 26%、底基层 30%，数值完全相同。

## 结构

```
road-building-materials/
├── SKILL.md              技能入口（路由 + 三处硬事实 + 边界）
├── BOOK-MAP.md           章→卡 索引 + 按问题找卡
├── NOTICE.md             来源披露、范围划定、不侵权理由
├── LICENSE
├── _index.json           60 张卡的结构化索引
└── cards/
    ├── ch1/   石料与集料 (8)      ├── ch5/  水泥混凝土与砂浆 (8)
    ├── ch2/   沥青材料 (9)        ├── ch6/  无机结合料 (8)
    ├── ch3/   沥青混合料 (8)      ├── ch7/  建筑钢材 (3)
    ├── ch4/   水泥与石灰 (6)      ├── ch8/  工程聚合物 (3)
    └── ch9-12/ 试验篇 (7)
```

## 每张卡六段

`R` 转述+页码 → `I` 判据骨架 → `A1` 合成演练（0 个数值结果）→ `A2` 触发场景 → `E` 步骤+**停判点** → `B` 硬边界

## 页码

**印刷页 = PDF 页锚 − 24**（12 个章首交叉验证一致）。卡里的页码可直接翻书核对。

## 试验篇的特殊位置

它补上了前八章的**口径**缺口，但没补**合格线**：

- ✅ 补上：ch4 的三件（一组几条 / 受压面积 / 代表值）、ch6 的两件（试件尺寸 / 养生温度）、ch5 的坍落度与维勃
- ❌ 没补：ch1 的抗冻与矿渣活性、ch2 的 PG 判据、ch3 的 SMA 与 VA/VMA/VFA、ch5 的含气量

**35 个试验，真正的合格线只有 1 条**（水泥安定性 C−A≤5.0mm）。

## 四处「书自己说没有」

写成正面陈述，避免下游去别处补值：

| 位置 | 状态 |
|---|---|
| ch2 PG 分级 | 表 2-8 在源文里不可读；**`G*/sinδ` 全章 0 命中**——不得代补 |
| ch8 全章 | 0 个技术指标、0 个试验方法、0 个 MPa |
| ch7 冲击与冷弯 | 三张表双列失稳 → **只能判 σ_s、σ_b、δ** |
| ch2 标号体系 | 与 PG **不能换算**（四条书内证据），只许并置 |

## 与其它 skill 的边界

| skill | 关系 |
|---|---|
| `pavement-skid-resistance` | 书 3 讲摩擦/水膜/纹理；本书讲材料指标与配合比 |
| `pavement-design-methods` | 书 4 讲「参数什么条件成立」；本书讲「这个数怎么测出来」 |
| `pavement-structural-dynamics` | 本书 ch2 提 SHRP 力学评价，**不作换算桥** |
| `vehicle-dynamics` | 无交集 |

**不为"关联"而编造跨书换算。只写「另见」和「不可互换」两类话。**

## 来源与限制

源文是扫描件（零文字层），本次用 Qwen3-VL 重新 OCR：365/365 页、0 错误、248,139 汉字。

**已知限制**（每条都在卡里标了）：

- **图全部不可用**——只有图注，没有图内容
- **OCR 会编造**——2 处已发现，其中图 6-2 的假数据走向与正文一致，最易骗人
- **表结构多处坍塌**——表 3-16 三层列头、表 4-4 列错位、表 7-3/7-6/7-8 双列失稳
- **公式未与原版面图逐字核对**——一律〔公式待核〕
- **规范号多为旧版**（2004 年教材）——**不写现行规范参数**

## 许可

本 skill 的原创部分（转述、结构化、复算、缺陷登记、停判点）用 MIT。
**原书内容不在此许可范围内**，著作权归李立寒、张南鹭及人民交通出版社所有。

详见 [NOTICE.md](NOTICE.md)。

File: skills/road-building-materials/cards/ch9-12/test-asphalt-three-indices.md
# test-asphalt-three-indices — 沥青三大指标：条件即定义

> **卡型：口径卡（不产生数值结论）**——本卡只讲一件事：**针入度、延度、软化点的数值，离开温度、荷载、时间（或速率）就没有意义。**这不是"试验参数要记录"的操作要求，而是这三个量的定义本身。
>
> 主要取材：p299–p304（试验 10-1～10-3）、表 10-1（盛样皿）、表 10-2（针入度允许差）、图 10-1～10-6
>
> 挂靠候选（3 条）：`f03`、`p01`、`ce02`

**卡头必读（六句）**

1. **本篇 35 个试验里，"多少算合格"只有一条**——水泥安定性 C−A ≤ 5.0 mm（p320–321）。其余给的是有效性判据、取舍规则、统计换算。所以本卡不问"这个沥青好不好"，只问"**这个数在什么条件下才成立**"——具体到三大指标，就是"在哪一组温度、荷载、时间（或速率）下取得的"。
2. **条件即定义。** 同一个"零点一毫米"，在二十五摄氏度、一百克、五秒下和在四摄氏度、二百克、六十秒下是两个不同的量；它们各自有自己的名字与用途，差值不是"改性效果"，也不是"老化程度"。
3. **三家的条件各是一套四元组**：针入度是温度＋荷载＋时间；延度是温度＋拉伸速率；软化点是升温速率＋钢球质量＋下垂距离。四元组不齐，指标不可比。
4. **每一项都配了自己的重复性／再现性**，而且分档方式各不相同：针入度按是否过五十来分两套口径，延度按均值的百分比，软化点按八十摄氏度上下分两档。**三套不能互相套用。**
5. **本章只到三大指标为止。** 全书四章里，动态剪切、弯曲梁、性能分级这些词**零命中**（`ce02`）。所以"用针入度换算性能等级"在本源文里没有任何依据。
6. **34 幅图无一有内容**，本章的图 10-1～10-6 只留图注；针入度仪的刻度盘、延度试模的形状、软化点支架的液面线，都只能凭文字。

> **公式**：本章**没有一条可代入的编号公式**——针入度、延度、软化点都是直接读数。正文要求报告针入度指数、以及当量软化点、当量脆点与回归相关系数，**却一条式子都没给**，只说了"应报告"〔公式待核：本章无〕。要算这些，只能回第二章。
>
> **数值**：温度、荷载、时间、速率、允许差全部〔数值待核原图〕，并把条件紧贴在数后面。
>
> **页码**：印刷页（本篇 283–341）。

---

## R — 原文说了什么（转述，非摘录）

针入度的定义句把条件写进了句子里：在规定温度与规定时间下，让规定荷载的标准针垂直穿入试样，量穿进去多深，单位取零点一毫米。标准条件另起一句给全：二十五摄氏度；荷载一百克（标准针、针连杆、砝码全算在内），公差正负零点零一克；贯入时间五秒。为算针入度指数，还要在十五摄氏度（或五摄氏度）、二十五摄氏度、三十摄氏度等多个温度各测一次。特定试验另有条件：四摄氏度或四十六点一摄氏度，时间六十秒或五秒，荷载二百克或五十克。**同一节里同时存在两套条件，而只有一套叫"标准"。**

试样准备也带条件：加热温度不得超出预估软化点一百摄氏度，加热时间不超过半小时，过零点六毫米筛除杂质；按预估针入度选盛样皿，保证试样高度超出预计针入度十毫米；室温冷却一到两小时，再进恒温水浴，恒温时间查表 10-1。表 10-1 按针入度分三档：小于二百用内径五十五、深三十五的皿，恒温一点五到两小时；二百到三百五十用内径七十、深四十五的皿，恒温两到两点五小时；大于三百五十那一行**只给了深度与恒温时间，内径一格是空的**。

读数规则：同一试样至少平行三次，各测点之间以及测点与皿边之间不近于十毫米；针入度大于二百的试样要用三根针，每测一次把针留在试样里，三次做完才起出。三次的最大值与最小值之差落在表 10-2 的允许差范围内才取平均、取整报出，超了就重做。表 10-2 分四档：零到四十九给二，五十到一百四十九给四，一百五十到二百四十九给十二，二百五十到五百给二十。同页另一段又给重复性与再现性：结果小于五十时重复性允许差为二、再现性为四；结果不小于五十时重复性为均值的百分之四、再现性为百分之八。

延度是"规定形状的试样在规定温度下按一定速度拉到断，量断前的长度"，单位厘米。常用温度二十五或十五摄氏度，速率五厘米每分（正负零点二五）；低温可改用一厘米每分（正负零点零五），且要求在报告里注明。三个平行结果都超过一百厘米时，结果记作大于一百；只要有一个不到一百，就按重复性精度的要求取平均。

软化点是环球法：试样浇进规定尺寸的金属环，上面压一个规定尺寸与质量的钢球，在液体里以每分钟五摄氏度的速率升温，量钢球把试样压下去二十五点四毫米时的温度。钢球直径九点五三毫米、质量三点五克（正负零点零五）。预估不超过八十摄氏度用水浴，起始五摄氏度；预估超过八十摄氏度改用甘油，起始三十二摄氏度。升温速率超出规定范围就重做。两次平行取平均，精密度按八十摄氏度上下分两档：低于八十，重复性一摄氏度、再现性四摄氏度；不低于八十，重复性二摄氏度、再现性八摄氏度。

---

## I — 判据骨架

### I.1 三个指标的四元组〔数值待核原图〕

| 指标 | 温度 | 荷载／钢球 | 时间或速率 | 读数单位 | 页 |
|---|---|---|---|---|---|
| 针入度（标准） | 二十五摄氏度 | 一百克（针＋连杆＋砝码） | 五秒 | 零点一毫米 | p299 |
| 针入度（特定） | 四摄氏度或四十六点一摄氏度 | 二百克或五十克 | 六十秒或五秒 | 零点一毫米 | p299 |
| 延度（常温） | 二十五或十五摄氏度 | 无 | 五厘米每分（正负零点二五） | 厘米 | p301 |
| 延度（低温） | 同上，报告中注明 | 无 | 一厘米每分（正负零点零五） | 厘米 | p301 |
| 软化点 | 起始五摄氏度（水）或三十二摄氏度（甘油） | 钢球三点五克、直径九点五三毫米 | 升温每分钟五摄氏度；下垂二十五点四毫米 | 摄氏度 | p303 |

读法：**这四列不是"试验条件"，是这个名字的一部分。**所以报告上写"针入度 八十"而不写条件，等于没写指标名。

### I.2 三套允许差，三种分档逻辑

| 指标 | 分档依据 | 重复性 | 再现性 | 页 |
|---|---|---|---|---|
| 针入度 | 结果小于五十／不小于五十 | 二（绝对值）／均值的百分之四 | 四（绝对值）／均值的百分之八 | p300–301 |
| 延度 | 结果小于一百厘米 | 均值的百分之二十 | 均值的百分之三十 | p303 |
| 软化点 | 低于八十／不低于八十摄氏度 | 一摄氏度／二摄氏度 | 四摄氏度／八摄氏度 | p304 |

**为什么不能通用**：针入度小于五十时用的是绝对量（零点一毫米为单位），过五十才改成百分比；延度全用百分比；软化点全用绝对温度。三套量纲不同，把一个的允许差搬到另一个上，判出来的"合格／重做"是假的。

### I.3 表 10-2 与"百分之四"打架

同页给了两条规则：一条查表（一百五十到二百四十九这一档给十二），一条按均值百分比（不小于五十时重复性取百分之四）。二者在一百五十到二百四十九这一段不相容：该段若取均值百分之四，上限只有十点零，而表给十二〔复算〕。反过来，十二恰好是该段均值百分之八（再现性）的下限。**这不是"两条都行"，是同页两条规则指向两个数。** 本卡的处置是：**报告里写明按哪一条判**，且不许两条混用（见 E 段停判点 4）。

### I.4 表 10-1 的空格与本章的两处"给了要求没给方法"

- 表 10-1 第三行（针入度大于三百五十）的内径一格空白：高针入度试样用哪个皿，本书没有依据。这是**入口缺失**，不是"随便选"。
- 针入度一节末尾要求报告针入度指数、以及当量软化点、当量脆点，以及回归公式的相关系数——**本节一式未给**。这四个量必须回第二章，且第二章的两套体系（针入度体系与性能分级体系）不能互推（`ce02`）。
- 延度要"报告中注明"低温速率；软化点要"记录每分钟上升温度"，速率超出即重做。这两条都是**有效性判据**，不是合格线。

### I.5 三处易被当成"笔误"、实为定义问题的地方

1. **针入度总荷载的公差。** 标准针与连杆组合件单独给的正负零点零五克，而总荷载给正负零点零一克。组件的公差不可能比总装更宽却让总装更紧，两处必有一处是认错了数字〔数值待核原图〕。登记，不改。
2. **延度的"大于一百"是记录规则，不是测量上限。** 三个都过一百就记大于一百，是**取舍规则**；只要有一个不到一百，就要回到重复性精度去判。把"大于一百"当成"这台仪器最多量一百"是误读。
3. **软化点的起始温度也是条件。** 水浴五摄氏度与甘油三十二摄氏度不是"两种介质"这么简单：起始温度不同，达到下垂距离所需的时间不同，升温速率又必须恒定在每分钟五摄氏度——所以两档的结果不能直接比。

### I.6 审查清单（拿它审一份三大指标报告）

1. 每个数后面写了温度、荷载、时间或速率、读数单位吗？
2. 针入度用的是标准条件还是特定条件？报告有没有混着写？
3. 针入度的允许差是按表 10-2 判的，还是按百分之四判的？写清了吗？
4. 延度的速率是五厘米每分还是一厘米每分？低温那档注明了没有？
5. 软化点预估落在八十摄氏度哪一侧？用的水还是甘油？起始温度写了没有？
6. 平行几次？最大值与最小值之差落在哪一档？
7. 报告里出现的针入度指数、以及当量软化点、当量脆点，式子出自哪一章？
8. 有没有把两个不同温度下的针入度相减，称作"感温性改善"？

---

## A1 — 演练（合成场景，非书中案例，0 个数值结果）

【合成演练，非书中案例】五段演练，输入是"两份报告 + 一个比较诉求"，输出只写能不能比、停在哪一步。**不出现任何数值结果**：不写指标值、不写差值、不写百分数；数字只作温度、时间、式号、页号这些条件本身出现（条件不是结果）。

**演练一（两个针入度能不能比）**
输入：甲报告写"针入度 八零，二十五摄氏度"；乙报告只写"针入度 九零"。委托方问哪个软。
→ 判：I.1。乙缺荷载、时间与单位，四元组不齐。
→ 输出：**停**。要乙补条件；补齐前只能说"两个数不可比"。
→ 不输出：任何"谁软谁硬"的判断。

**演练二（拿不同温度的延度相减）**
输入：报告把十五摄氏度与二十五摄氏度的延度相减，称"改性后低温性能提升"。
→ 判：卡头第 2 条、I.1。温度是这两个量的定义的一部分，相减等于拿两个指标做差。
→ 输出：**停**。要提升结论，必须在同一温度、同一速率下各测一次再比。
→ 不输出：任何差值、任何"提升幅度"。

**演练三（软化点用错介质）**
输入：预估软化点落在八十摄氏度以上，报告仍按水浴起始温度做。
→ 判：I.1 末行、I.5 第 3 条。起始温度与介质是一对，换一个就不是同一个条件。
→ 输出：**停**。按预估结果选介质后重做。
→ 不输出：任何"差不多"的判断。

**演练四（两条允许差混用）**
输入：针入度结果落在表 10-2 中段那一档，报告同时引了表 10-2 与"按均值百分比"两条规则，取其中宽松的一条。
→ 判：I.3。两条规则在该段给出不同的数，不能各取所需。
→ 输出：**停**。先声明按哪一条判，再判；声明之后不许换。
→ 不输出：两个阈值各是多少、也不给"差多少"。

**演练五（拿三大指标推性能分级）**
输入：报告用针入度与软化点"换算"出一个性能分级，并声称满足某气候区。
→ 判：卡头第 5 条、`ce02`。本源文四章里没有该体系，也没有任何换算式。
→ 输出：**停**。只能说"本书不含这套判据"，不给替代路径。
→ 不输出：任何分级名、任何换算值。

**预期输出表**：`指标名｜温度｜荷载或钢球｜时间或速率｜读数单位｜允许差按哪一条｜平行次数｜判到哪一步｜停判点｜依据页`。

---

## A2 — 触发场景（用户口吻）

1. 「供应商只给了一个针入度数字，没写温度，这能用吗？」
2. 「十五度延度和二十五度延度差得多，是不是说明改性剂加少了？」
3. 「针入度一百五，表 10-2 说差十二可以，另一段说百分之四，到底按哪个？」
4. 「软化点七十九和八十一，两个报告的精密度要求为什么不一样？」
5. 「针入度指数怎么算？书上只说要报告。」
6. 「表 10-1 最后一行内径是空的，我这批高针入度沥青用哪个皿？」

---

## E — 执行步骤

**输入契约（缺任一"必需"项：先问，不判）**

| 字段 | 类型 | 必需性 | 缺失时处置 |
|---|---|---|---|
| 指标名（针入度／延度／软化点） | 枚举 | 必需 | 缺 → 停（停判点 1） |
| 温度（含起始温度） | 数值 | 必需 | 缺 → 停；温度是定义的一部分 |
| 荷载或钢球质量 | 数值 | 条件必需 | 针入度与软化点必需 |
| 时间或拉伸速率、升温速率 | 数值 | 必需 | 缺 → 停 |
| 读数单位 | 枚举 | 必需 | 缺 → 结论降级为"单位不明" |
| 平行次数与极差 | 数值对 | 必需 | 缺 → 无法判有效性（停判点 3） |
| 允许差按哪一条规则 | 枚举 | 必需 | 未声明 → 停（停判点 4） |
| 盛样皿规格 | 三元组 | 条件必需 | 针入度必需；落在表 10-1 空行则停（停判点 6） |

**步骤**

1. **配四元组**：把温度、荷载（或钢球）、时间（或速率）、读数单位四样一次写全（I.1）。
2. **标准还是特定**：针入度先声明按标准条件还是特定条件，不许混写。
3. **选器皿与恒温**：按预估结果查表 10-1；落在空行即停（I.4）。
4. **定允许差口径**：在"查表"与"按百分比"之间选一条并写进报告（I.3）。
5. **判有效性**：极差落在允许差内才取平均、取整；超了重做（I.2）。
6. **落记录规则**：延度的"大于一百"按记录规则写，不当测量上限（I.5 第 2 条）。
7. **标外部依赖**：凡出现针入度指数、以及当量软化点、当量脆点、相关系数，注明"式子不在本章，须回第二章"（I.4）。
8. **加声明**：两条必备声明（B 段 H2 第 1、2 条）。

**停判点**（命中任一条即停，不再往后走）

1. 只有数值、没有条件 → 停（I.1，条件即定义）。
2. 拿两个不同温度（或不同速率、不同荷载）下的同类指标相减、相除，称作改性效果或老化程度 → 停（卡头第 2 条）。
3. 极差超出允许差却取平均 → 停（I.2）。
4. 同时引表 10-2 与百分比规则、取其中宽松者 → 停（I.3）。
5. 针入度未声明标准条件还是特定条件 → 停。
6. 高针入度试样落在表 10-1 的空行、却已选定盛样皿 → 停（I.4）。
7. 要报针入度指数或当量软化点，却不回第二章 → 停（本章一式未给）。
8. 要用三大指标推出性能分级或气候区适用性 → 停（`ce02`，本书无此体系）。

**输出契约**——字段固定：

`指标名｜温度｜荷载或钢球｜时间或速率｜读数单位｜标准还是特定｜允许差口径｜平行次数与极差｜外部依赖｜判到哪一步｜停判点｜依据页`

表下固定三行：

- **公式状态**：本章无编号公式；针入度指数、以及当量软化点、当量脆点、回归相关系数四项只有"应报告"的要求，没有式子〔公式待核〕。
- **数值状态**：温度、荷载、时间、速率、下垂距离、允许差一律〔数值待核原图〕，条件写在数后面；表 10-2 与百分比规则的冲突按登记处理，不改数。
- **依据页**：p299–301（针入度）、p301–303（延度）、p303–304（软化点）、表 10-1 与表 10-2 同在 p300。

---

## B — 边界

### H1 — 出现下列情形就别用本卡

1. **把没有条件的指标数值当指标用。** 条件即定义（卡头第 2 条）。
2. **跨温度、跨速率、跨荷载做差或做比。** 得到的是两个指标的组合，不是第三个指标（`p01`）。
3. **把表 10-2 与百分比规则混用。** 该段两数不相容（I.3）。
4. **把"大于一百"当测量上限。** 它是记录规则（I.5 第 2 条）。
5. **用三大指标推性能分级。** 本源文无此体系（`ce02`）。
6. **在本章找针入度指数的式子。** 本章只要求报告（I.4）。
7. **把软化点两档的允许差互换。** 八十摄氏度上下各一套（I.2）。
8. **用表 10-1 的空行选皿。** 入口缺失，不能自行补（I.4）。

### H2 — 用前必须声明

1. 本卡的三个指标属**试验篇的口径**：针入度为二十五摄氏度、一百克、五秒；延度为二十五或十五摄氏度、五厘米每分；软化点为每分钟五摄氏度、钢球三点五克、下垂二十五点四毫米。离开这套口径，同名指标不是同一个量。
2. 三条允许差都是**有效性判据**，不是合格线。本篇只有一条真合格线（安定性），与本卡无关。
3. 针入度指数一类派生量**不在本章**，凡引用必须注明出处章节，并声明两套沥青指标体系不可互推。
4. 表 10-2 与"百分之四"的冲突按"声明一条、不混用"处理，不替书选值。
5. 本卡不回答"这个沥青能不能用"；要判合格，回第二章的指标表。

### 本篇缺口对本卡的影响

| 缺口 | 对本卡 |
|---|---|
| 表 10-1 第三行内径空缺（T7） | 高针入度试样无选皿依据 |
| 表 10-2 与 4% 规则不相容（T6） | 必须声明口径，否则判出来的"重做"是假的 |
| 针入度总荷载公差（N7） | 登记，不据以判设备 |
| 派生量一式未给（S3） | 本卡只能到读数为止 |
| 无性能分级体系（`ce02`） | 一切"换算"诉求当场停 |
| 图 10-1～10-6 无内容（G1） | 仪具形状取不到，凡"看图"即降档 |

**不要用本卡做的事**：判沥青合格与否、给跨温度换算、给针入度指数、给性能分级、给"改性效果"的量化、给未声明条件的比较、给表 10-1 空行的选皿建议。
