Repository: Qiujiyuantiantian/dsh-road-building-materials

# road-building-materials

《道路建筑材料》（第四版）的 60 张能力卡。

## 一句话

**一本指标口径手册。** 它回答的不是"这个材料合不合格"，而是"**这个数在什么条件下才成立**"。

## 为什么值得单独做一本

这本书是教材，不是规范。它的价值不在给参数，在**把条件写清楚了**——
所以才能被复算，才能发现它自己错在哪。

60 张卡里：

| 项 | 数 |
|---|---|
| 卡 | 60 张 |
| 停判点 | 400+ 条（每卡平均 7 条） |
| **照抄就错的方向性错误** | **3 处**（表 1-16、式 3-5、表 3-9） |
| **书里有算例但算不通** | 5 个（例题 1-3、3-2、5-4，例 6-1 半截） |
| **能算出数的闭合链** | 全书 42 条试验链里 40 条一步闭合，但只有 **1 条真合格线** |
| **OCR 编造** | 2 处（图 3-19/3-20、图 6-2） |

## 三处「照抄就错」

| 位置 | 书上印的 | 应读作 | 后果 |
|---|---|---|---|
| 表 1-16（p38） | 压碎值 **≥** 26/30/35/40 | **≤** | 把不合格料判成合格 |
| 式 3-5（p97） | 按式面算 TSR | 符号与数值方向相反 | 强度比算成 150% |
| 表 3-9（p93） | 坚固性 **≥** 12 | **≤** 12 | 同上 |

表 1-16 有**章节内部自证**：p40 填隙碎石对同一指标写"不大于"，基层 26%、底基层 30%，数值完全相同。

## 结构

```
road-building-materials/
├── SKILL.md              技能入口（路由 + 三处硬事实 + 边界）
├── BOOK-MAP.md           章→卡 索引 + 按问题找卡
├── NOTICE.md             来源披露、范围划定、不侵权理由
├── LICENSE
├── _index.json           60 张卡的结构化索引
└── cards/
    ├── ch1/   石料与集料 (8)      ├── ch5/  水泥混凝土与砂浆 (8)
    ├── ch2/   沥青材料 (9)        ├── ch6/  无机结合料 (8)
    ├── ch3/   沥青混合料 (8)      ├── ch7/  建筑钢材 (3)
    ├── ch4/   水泥与石灰 (6)      ├── ch8/  工程聚合物 (3)
    └── ch9-12/ 试验篇 (7)
```

## 每张卡六段

`R` 转述+页码 → `I` 判据骨架 → `A1` 合成演练（0 个数值结果）→ `A2` 触发场景 → `E` 步骤+**停判点** → `B` 硬边界

## 页码

**印刷页 = PDF 页锚 − 24**（12 个章首交叉验证一致）。卡里的页码可直接翻书核对。

## 试验篇的特殊位置

它补上了前八章的**口径**缺口，但没补**合格线**：

- ✅ 补上：ch4 的三件（一组几条 / 受压面积 / 代表值）、ch6 的两件（试件尺寸 / 养生温度）、ch5 的坍落度与维勃
- ❌ 没补：ch1 的抗冻与矿渣活性、ch2 的 PG 判据、ch3 的 SMA 与 VA/VMA/VFA、ch5 的含气量

**35 个试验，真正的合格线只有 1 条**（水泥安定性 C−A≤5.0mm）。

## 四处「书自己说没有」

写成正面陈述，避免下游去别处补值：

| 位置 | 状态 |
|---|---|
| ch2 PG 分级 | 表 2-8 在源文里不可读；**`G*/sinδ` 全章 0 命中**——不得代补 |
| ch8 全章 | 0 个技术指标、0 个试验方法、0 个 MPa |
| ch7 冲击与冷弯 | 三张表双列失稳 → **只能判 σ_s、σ_b、δ** |
| ch2 标号体系 | 与 PG **不能换算**（四条书内证据），只许并置 |

## 与其它 skill 的边界

| skill | 关系 |
|---|---|
| `pavement-skid-resistance` | 书 3 讲摩擦/水膜/纹理；本书讲材料指标与配合比 |
| `pavement-design-methods` | 书 4 讲「参数什么条件成立」；本书讲「这个数怎么测出来」 |
| `pavement-structural-dynamics` | 本书 ch2 提 SHRP 力学评价，**不作换算桥** |
| `vehicle-dynamics` | 无交集 |

**不为"关联"而编造跨书换算。只写「另见」和「不可互换」两类话。**

## 来源与限制

源文是扫描件（零文字层），本次用 Qwen3-VL 重新 OCR：365/365 页、0 错误、248,139 汉字。

**已知限制**（每条都在卡里标了）：

- **图全部不可用**——只有图注，没有图内容
- **OCR 会编造**——2 处已发现，其中图 6-2 的假数据走向与正文一致，最易骗人
- **表结构多处坍塌**——表 3-16 三层列头、表 4-4 列错位、表 7-3/7-6/7-8 双列失稳
- **公式未与原版面图逐字核对**——一律〔公式待核〕
- **规范号多为旧版**（2004 年教材）——**不写现行规范参数**

# road-building-materials

《道路建筑材料》（第四版）的 60 张能力卡。

## 一句话

**一本指标口径手册。** 它回答的不是"这个材料合不合格"，而是"**这个数在什么条件下才成立**"。

## 为什么值得单独做一本

这本书是教材，不是规范。它的价值不在给参数，在**把条件写清楚了**——
所以才能被复算，才能发现它自己错在哪。

60 张卡里：

| 项 | 数 |
|---|---|
| 卡 | 60 张 |
| 停判点 | 400+ 条（每卡平均 7 条） |
| **照抄就错的方向性错误** | **3 处**（表 1-16、式 3-5、表 3-9） |
| **书里有算例但算不通** | 5 个（例题 1-3、3-2、5-4，例 6-1 半截） |
| **能算出数的闭合链** | 全书 42 条试验链里 40 条一步闭合，但只有 **1 条真合格线** |
| **OCR 编造** | 2 处（图 3-19/3-20、图 6-2） |

## 三处「照抄就错」（一为书误，二为转录陷阱）

| 位置 | 书上印的 | 应读作 | 后果 |
|---|---|---|---|
| 表 1-16（p38） | 压碎值 **≥** 26/30/35/40 | **≤** | 把不合格料判成合格 |
| 式 3-5（p97） | 按式面算 TSR | 符号与数值方向相反 | 强度比算成 150% |
| 表 3-9（p93） | 坚固性 **≥** 12 | **≤** 12 | 同上 |

表 1-16 有**章节内部自证**：p40 填隙碎石对同一指标写"不大于"，基层 26%、底基层 30%，数值完全相同。

## 结构

```
road-building-materials/
├── SKILL.md              技能入口（路由 + 三处硬事实 + 边界）
├── BOOK-MAP.md           章→卡 索引 + 按问题找卡
├── NOTICE.md             来源披露、范围划定、不侵权理由
├── LICENSE
├── _index.json           60 张卡的结构化索引
└── cards/
    ├── ch1/   石料与集料 (8)      ├── ch5/  水泥混凝土与砂浆 (8)
    ├── ch2/   沥青材料 (9)        ├── ch6/  无机结合料 (8)
    ├── ch3/   沥青混合料 (8)      ├── ch7/  建筑钢材 (3)
    ├── ch4/   水泥与石灰 (6)      ├── ch8/  工程聚合物 (3)
    └── ch9-12/ 试验篇 (7)
```

## 每张卡六段

`R` 转述+页码 → `I` 判据骨架 → `A1` 合成演练（0 个数值结果）→ `A2` 触发场景 → `E` 步骤+**停判点** → `B` 硬边界

## 页码

**印刷页 = PDF 页锚 − 24**（12 个章首交叉验证一致）。卡里的页码可直接翻书核对。

## 试验篇的特殊位置

它补上了前八章的**口径**缺口，但没补**合格线**：

- ✅ 补上：ch4 的三件（一组几条 / 受压面积 / 代表值）、ch6 的两件（试件尺寸 / 养生温度）、ch5 的坍落度与维勃
- ❌ 没补：ch1 的抗冻与矿渣活性、ch2 的 PG 判据、ch3 的 SMA 与 VA/VMA/VFA、ch5 的含气量

**35 个试验，真正的合格线只有 1 条**（水泥安定性 C−A≤5.0mm）。

## 四处「书自己说没有」

写成正面陈述，避免下游去别处补值：

| 位置 | 状态 |
|---|---|
| ch2 PG 分级 | 表 2-8 在源文里不可读；**`G*/sinδ` 全章 0 命中**——不得代补 |
| ch8 全章 | 0 个技术指标、0 个试验方法、0 个 MPa |
| ch7 冲击与冷弯 | 三张表双列失稳 → **只能判 σ_s、σ_b、δ** |
| ch2 标号体系 | 与 PG **不能换算**（四条书内证据），只许并置 |

## 与其它 skill 的边界

| skill | 关系 |
|---|---|
| `pavement-skid-resistance` | 书 3 讲摩擦/水膜/纹理；本书讲材料指标与配合比 |
| `pavement-design-methods` | 书 4 讲「参数什么条件成立」；本书讲「这个数怎么测出来」 |
| `pavement-structural-dynamics` | 本书 ch2 提 SHRP 力学评价，**不作换算桥** |
| `vehicle-dynamics` | 无交集 |

**不为"关联"而编造跨书换算。只写「另见」和「不可互换」两类话。**

## 来源与限制

源文是扫描件（零文字层），本次用 Qwen3-VL 重新 OCR：365/365 页、0 错误、248,139 汉字。

**已知限制**（每条都在卡里标了）：

- **图全部不可用**——只有图注，没有图内容
- **OCR 会编造**——2 处已发现，其中图 6-2 的假数据走向与正文一致，最易骗人
- **表结构多处坍塌**——表 3-16 三层列头、表 4-4 列错位、表 7-3/7-6/7-8 双列失稳
- **公式未与原版面图逐字核对**——一律〔公式待核〕
- **规范号多为旧版**（2004 年教材）——**不写现行规范参数**

## 许可

本 skill 的原创部分（转述、结构化、复算、缺陷登记、停判点）用 MIT。
**原书内容不在此许可范围内**，著作权归李立寒、张南鹭及人民交通出版社所有。

详见 [NOTICE.md](NOTICE.md)。

File: skills/road-building-materials/cards/ch4/ch4-road-cement-tables.md
# ch4-road-cement-tables — 道路水泥：三表并置，四关里两关不可执行

> **判据卡**——本卡交付**判据与拦截网**，不交付数值（为什么这里没有数：见 A1 段末与 E 段停判点）。"道路"两个字在全章只占一小段，判据却散在三张表、两个标准号里。本卡把它们并排，指出四关里哪两关在本章内只能看限值、不能验。
>
> 主要取材：p154（三条矿物排序、高铁低铝）、p155（表 4-6、表 4-7）、p156（表 4-8、处置段）、p147（图 4-2／4-3 零数值）、p164（石灰消化热的同名不同物）
>
> 挂靠 verified（12 条）：`f07`、`p03`、`p06`、`p15`、`ce-A08`、`ce-B10`、`ce-B11`、`ce-B13`、`ce-B22`、`ce-B23`、`g19`、`g20`

**这个判据管哪几件事**

1. **"道路"两个字的落点**：熟料矿物（高 C₄AF、低 C₃A）＋ 物理两项（干缩、耐磨）＋ 强度（按标号）＋ 常规三项（细度、凝结、安定性），四关。
2. **哪一关只有限值、没有测法**：干缩率与磨损量，本章给了上限，没给怎么做。
3. **哪个量是三条排序、不是函数**：矿物对三项性能只给方向，不给系数、不给基准含量。
4. **道路水泥与硅酸盐水泥的数字关系**：强度门槛几乎逐格重合，唯一被抬高的是 28 d 抗折。
5. **"水化热"这个词在本章指谁**：水泥的水化热（图 4-2，零数值）与石灰的消化热（p164，单位存疑）是两件事（E18）。

**哪几件它不管**

- **不给干缩与耐磨的试验方法**：本章只有限值，测法在本章内没有。
- **不给"由目标性能反算矿物含量"的入口**：排序不是函数。
- **不给道路水泥的废品档**：本章只有"不合格品"一档。
- **不给水化热的数**：图 4-2 零数值。
- **不给凝结与安定性的判据值之外的东西**：那两项与卡 2、卡 3 共用一条线。

> **公式**：本卡无公式。三条排序是次序关系，不是等式；三条强度门槛是查表。全章 0 条可代入式，式 4-1～4-13 为化学反应式〔公式待核：无〕。
>
> **数值**：表 4-6、表 4-7、表 4-8 的每一格都标〔数值待核原图〕，条件分三类写清——矿物与化学按熟料计、强度按 40×40×160 mm 胶砂 3 d／28 d、物理按 28 d 干缩率与磨损量。本卡**不产出**任何判据值，A1 **0 个数值结果**。
>
> **页码**：印刷页（＝页锚 − 24，本章 145–167）；表 4-6 与表 4-7 同在 p155，表 4-8 在 p156（相邻两页，不可记成同一页）。

---

## R — 原文论点（转述，非摘录）

道路水泥被定义成"熟料＋不多于十分之一的活性混合材＋石膏"，而这个熟料的要求与普通硅酸盐熟料不同：铁铝酸钙要多，铝酸三钙要少。理由是三条排序——抗折强度这一项，硅酸三钙最好、铁铝酸四钙次之、铝酸三钙最差；干缩这一项恰好反过来，铝酸三钙最糟；耐磨这一项又是硅酸三钙领头、铁铝酸四钙跟上。三条排序合起来指向同一个配方方向：高铁低铝。

三张表把这件事落成数字。第一张（表 4-6，p155）管熟料：铝酸三钙压到很低，铁铝酸四钙抬到较高，另附三氧化硫、氧化镁、烧失量、碱含量，以及熟料里游离氧化钙按窑型分的两个上限。第二张（表 4-7，p155）管强度：三个标号，各给 3 d 与 28 d 的抗压、抗折。第三张（表 4-8，p156）管其余：初凝、终凝、安定性、干缩率、磨损量，强度一栏回指第二张表。

处置段只有一档：矿物三项不合、或干缩与耐磨不合，叫不合格品。**没有废品这一档**——这与硅酸盐水泥那节（先分废品、再分不合格品）、掺混合材那节（同样两档）结构不同，三套处置段各写各的。

最要紧的缺口在这里：干缩率与磨损量各有一个上限，但这两项**怎么做**，本章一个字都没有。四条关里，矿物关可以按熟料化学算（如果给了化学分析），强度关可以按胶砂试件测，物理关只能看别人给的结论。

还有一处同名不同物：本章两次出现"水化热"。一次在讲四种矿物时，配图 4-2，那幅图只有图注；一次在石灰那节，写消化放热，数值在 p164。两处不是同一个量，不能互引。

---

## I — 判据骨架

### I.1 四关与三张表的分工

| 关 | 管什么 | 在哪张表 | 页 | 可执行性 |
|---|---|---|---|---|
| 矿物关 | C₃A、C₄AF、熟料 f-CaO（按窑型） | 表 4-6 | p155 | 可判（需熟料化学分析） |
| 化学关 | SO₃、MgO、烧失量、碱含量 | 表 4-6 | p155 | 可判（碱一格缺不等号，见 I.3） |
| 强度关 | 三标号 × 两龄期 × 两项 | 表 4-7 | p155 | 可判（须按胶砂口径） |
| 物理关 | 初凝、终凝、安定性、干缩率、磨损量 | 表 4-8 | p156 | **干缩与耐磨不可执行**（I.5） |

**四关全过才算合格**——这句话是真的，但"全过"里的两关在本章内验不了。

### I.2 表 4-7 与表 4-4 的逐档对照（可完全复算，`R8`）

道路 425／525／625 三个标号，对硅酸盐水泥的 42.5R／52.5R／62.5R 三档：

| 项 | 425 对 42.5R | 525 对 52.5R | 625 对 62.5R |
|---|---|---|---|
| 3 d 抗压 | 差 0 | 差 0 | 差 0 |
| 28 d 抗压 | 差 0 | 差 0 | 差 0 |
| 3 d 抗折 | 差 0 | 差 0 | 差 0 |
| 28 d 抗折 | **+0.5** | **+0.5** | **+0.5** |

九格差为零，三格各高半兆帕——**高出的那一点全在 28 d 抗折上**。这不是巧合，而是"道路水泥要高抗折"这句话在数字上的唯一落点。它同时说明：道路水泥的强度门槛并不整体更严，只在抗折这一项上抬了半格。

### I.3 表 4-6 的八格对位（表头两行，`ce-B10`）

表头是两行：第一行把「熟料矿物含量」五个字横跨前两格，把"游离氧化钙"横跨后两格（旋窑、立窑）；中间四格各占一项。读数时必须按"矿物两格＋化学四项＋f-CaO 两格"共八格对位，否则会把化学项读到矿物格上。

其中碱含量一格**没有不等号**（其余各格都有）。方向按表 4-5 与注文取上限，进卡写"≤0.60（原表缺不等号，方向按表 4-5 与注文取上限）"，不许直接补符号而不注明（E11）。

### I.4 处置段：三套结构不同（`p15`、`ce-B11`）

| 节 | 页 | 处置档 | 触发项 |
|---|---|---|---|
| 硅酸盐水泥 | p153 | 废品＋不合格品两档 | 废品：初凝、MgO、SO₃、安定性；不合格品：细度、终凝、不溶物、烧失量、掺量、强度 |
| 掺混合材 | p159 | 两档 | 与上同构 |
| 道路水泥 | p156 | **只有不合格品一档** | 矿物三项、干缩、耐磨 |

**道路水泥没有废品档**——这不是漏印一句话的问题，它是三套文本的结构差异。把硅酸盐水泥的废品规则套到道路水泥上，会凭空造出一档本章不存在的处置。

### I.5 两关不可执行

表 4-8 给了干缩率（28 d）与磨损量各一个上限，却没有给：试件尺寸、养护龄期怎么算起、干缩怎么量、磨损用什么仪器与磨料、磨多少转。**本章只有判据值与方法名（第 11 章另见）。**

因此"干缩性和耐磨性符合表 4-8"这句话，在本章内只能核"有没有人给过这个数"，不能核"这个数是怎么来的"。这是四关里唯一一处"门槛清楚、入口没有"。

### I.6 排序不是函数（`ce-A08`、`p06`）

三条排序（抗折、干缩、耐磨）都只给矿物次序：

- 抗折：C₃S ＞ C₄AF ＞ C₃A
- 干缩：C₃A ＞ C₃S ＞ C₄AF ＞ C₂S（越靠前越糟）
- 耐磨：C₃S ＞ C₄AF ＞ C₃A

排序**没有系数**（"多一个百分点换多少兆帕"没有），**没有基准含量**（"以什么矿物的什么含量为基准"没有），也**没有交互项**（几项同时变时怎么合没有）。所以"由目标抗折强度反算 C₄AF 含量"在本章内没有入口。

### I.7 "水化热"一词两义（`g19`、E18）

| 出处 | 什么热 | 有没有数 |
|---|---|---|
| 图 4-2，p147 | 四种矿物的水化放热随龄期 | **零数值**，只有排序 |
| p164 | 石灰消化放热 | 有一个数，但单位存疑（卡 5） |

两处不可互引：一个是水泥矿物的水化热，一个是石灰的消化热；一个没有数，一个数有问题。

### I.8 审查清单（拿它审一份道路水泥报告）

1. 三张表都引了吗？还是只引了强度表？
2. 熟料矿物给的是化学分析结果还是"推定"？C₃A／C₄AF 怎么算出来的写了没有？
3. f-CaO 对的是旋窑那一档还是立窑那一档？窑型写了没有？
4. 碱含量那一格补了不等号吗？补了有没有注明原表缺？
5. 干缩率与磨损量是实测还是引用？测法能不能说清？
6. 结论写的是"不合格品"还是"废品"？道路水泥只有前者。
7. 有没有用"道路水泥强度门槛整体更高"这种说法？只有 28 d 抗折高半格。
8. 有没有把图 4-2 的"水化热"当数据引？

---

## A1 — 演练（合成场景，非书中案例，0 个数值结果）

【合成演练，非书中案例】**本卡为何不产生数值**：四关里两关只有限值没有测法，矿物关需要熟料化学分析而本章不给算法，强度关的读数属卡 1 的口径。本卡能交付的只有"这四关分别在哪、哪一关验不了、这句话能不能写"，**本卡的输出是缺口清单，不是数**。

**演练一（只给强度的"合格"报告）**
输入：一份道路水泥报告只附了强度试验结果，结论写"各项合格"。
→ 判：I.1。四关只碰了一关；矿物、化学、物理三关全缺。
→ 输出：**退回**。结论改成"强度关合格，其余三关未覆盖"。
→ 不输出：任何"合格"的整体判断。

**演练二（干缩率"满足要求"）**
输入：报告写"干缩率满足表 4-8 要求"，没写怎么测的。
→ 判：I.5。限值有、测法无；本章核不了这个数的来路。
→ 输出：**停**。先问测法（第 11 章另见）；答不出，这一关只能标"未核"。
→ 不输出：任何干缩值。

**演练三（由抗折反算矿物）**
输入：报告说"按抗折强度要求反算，铁铝酸四钙应达到某个含量"。
→ 判：I.6。三条排序只给次序，没有系数、没有基准含量。
→ 输出：**停**。这个反算在本章内没有入口。
→ 不输出：任何含量、任何"大致取多少"。

**演练四（"水化热"被当数据引）**
输入：报告引"本章图 4-2 的水化热数据"来论证道路水泥水化热低。
→ 判：I.7。图 4-2 零数值；且道路水泥的三条排序里没有水化热这一项。
→ 输出：**停**。方向可以引文字，数值不可引。
→ 不输出：任何热值。

**预期输出表**：`报告覆盖哪几关｜缺哪关｜缺的是限值还是测法｜窑型｜碱格写没写｜能不能复算｜处置档写对没有｜停判点｜依据页`。

---

## A2 — 触发场景（用户口吻）

1. 「道路水泥跟普通水泥的强度门槛差多少？」
2. 「表 4-8 的干缩率和磨损量，试验怎么做？」
3. 「我能不能按抗折强度要求反推熟料里该有多少铁铝酸四钙？」
4. 「道路水泥的游离氧化钙为什么分旋窑和立窑两个数？」
5. 「表 4-6 的碱含量那一格怎么没有不等号？」
6. 「道路水泥有没有废品这一档？」

---

## E — 执行步骤

**输入契约（缺任一"必需"项：先问，不判）**

| 字段 | 类型 | 必需性 | 缺失时处置 |
|---|---|---|---|
| 判定目的（矿物关／化学关／强度关／物理关／整体） | 枚举 | 必需 | 缺 → 先问；"整体"须四关齐才可答 |
| 熟料化学分析（有无、怎么算 C₃A／C₄AF） | 布尔＋方法 | 条件必需 | 无 → 矿物关只能标"未核" |
| 窑型（旋窑／立窑／未写） | 枚举 | 条件必需 | 未写 → 停（f-CaO 对不上号） |
| 干缩与耐磨的测法来源 | 枚举（本章／第 11 章／未写） | 条件必需 | 未写 → 标"未核"，不许当已过 |
| 强度读数口径（40×40×160、1:3、0.5、3 d／28 d） | 五元组 | 条件必需 | 不齐 → 转卡 1 先定等级 |
| 处置档（废品／不合格品） | 枚举 | 必需 | 写"废品" → 停（道路水泥无此档） |
| 是否要引水化热的数 | 布尔 | 条件必需 | 为真 → 停（I.7） |

**步骤**

1. **分关**：把诉求落到四关中的一关或几关（I.1）。
2. **查表**：按关取表，注意表 4-6／4-7 在 p155、表 4-8 在 p156。
3. **对位**：表 4-6 按八格对位（I.3）；碱格缺号按 E11 写法。
4. **核强度关系**：需要与硅酸盐比时，用 I.2 的逐档对照，别写"整体更严"。
5. **点缺口**：物理关两行标"限值有、测法无"（I.5）；矿物关若无化学分析，标"未核"。
6. **守排序边界**：凡"反算含量"一律停（I.6）。
7. **定处置档**：只写"不合格品"；不造废品档（I.4）。

**停判点**（命中任一条即停）

1. 只要一个"道路水泥合格"的结论而四关不齐 → 停（I.1）。
2. 要求干缩或耐磨的测法或复核 → 停（I.5，第 11 章另见）。
3. 要求由性能反算矿物含量 → 停（I.6）。
4. 未写窑型却要对 f-CaO → 停（I.3）。
5. 写"道路水泥是废品" → 停（I.4）。
6. 要引图 4-2 的水化热数 → 停（I.7）。
7. 说"道路水泥强度门槛整体更高" → 停（只有 28 d 抗折高半格，I.2）。

**输出契约**——字段固定：

`诉求落在哪关｜用了哪张表与页｜八格对位对不对｜窑型｜碱格写法｜强度对照｜缺的是限值还是测法｜处置档｜停判点`

表下固定三行：

- **公式状态**：本卡无公式；三条排序为次序关系，不可写成函数。
- **数值状态**：三表各格一律〔数值待核原图〕，条件分矿物／胶砂强度／28 d 干缩与磨损三类。
- **依据页**：p154（排序）、p155（表 4-6、表 4-7）、p156（表 4-8、处置段）、p147（图 4-2）、p164（石灰消化热）。

**本卡不产出数值；若需数值，回卡 1 或第 5／6 章。**

---

## B — 边界

**H1 — 出现下列情形就别用本卡**

1. **把"四关全过"写成已验证。** 其中两关在本章内不可执行（I.5）。
2. **给干缩率或磨损量的测法、给复核。** 本章只有上限（`g20`）。
3. **由目标性能反算矿物含量。** 排序不是函数（`ce-A08`、`p06`）。
4. **说道路水泥强度门槛整体更严。** 只有 28 d 抗折高半格（I.2）。
5. **造一个"废品"档。** 道路水泥只有不合格品（I.4、`ce-B11`）。
6. **引图 4-2 的水化热数。** 零数值（`g19`、`ce-B22`）。
7. **把碱含量格直接补 ≤ 而不注明。** 原表缺不等号（E11、`ce-B13`）。
8. **把道路水泥的 MPa 与混凝土路面弯拉强度并排。** 两者不同物。

**H2 — 用前必须声明**

1. "道路"落点在熟料矿物与两项物理指标上，不只是一张强度表。
2. 干缩与耐磨两关只有限值，测法不在本章。
3. 三条排序只给方向，无系数、无基准含量。
4. 道路水泥的强度门槛与硅酸盐 R 型几乎逐格重合，唯一抬高的是 28 d 抗折。
5. 处置只有不合格品一档。
6. "水化热"在本章指两个不同的量，一个没有数、一个数存疑。

### 本章缺口对本卡的影响

| 缺口 | 对本卡 |
|---|---|
| 干缩与耐磨无测法（I.5） | 物理关只能标"未核" |
| 排序无系数（I.6） | 反算入口不存在 |
| 碱格缺不等号（E11） | 写法须带注 |
| 无废品档（I.4） | 处置措辞受限 |
| 图 4-2 零数值（`g19`） | 水化热的定量说法无载体 |
| 两标准号差一位（待复核） | 只登记，不裁决 |

**不要用本卡做的事**：判整体合格、给干缩与耐磨测法、反算矿物含量、造废品档、引水化热数、把强度门槛说成整体更严、跨物比强度。

**已知硬伤（备查）**：表 4-6 表头两行与表体错位（`ce-B10`）；碱含量格缺不等号（`ce-B13`）；三套处置段结构不同（`p15`、`ce-B11`）；排序无系数（`ce-A08`、`p06`）；图 4-2／4-3 零数值且正文只有次序词（`ce-B22`、`ce-B23`）；两处"水化热"不同物（`g19`、E18）；表 4-7 与表 4-4 逐档对照（`R8`）。

File: skills/road-building-materials/cards/ch5/ch5-pavement-flexural.md
# ch5-pavement-flexural — 路面混凝土：七步骨架与七个必须停的地方

> **卡型：判据卡（数值全部封存，不产出任何设计值）**——本卡交付的是"算到哪一步必须停、停了按哪条口径重来"，不是"怎么算对"。全章唯一的路面算例（例题 5-4）在这里降级为反例：它的四处硬断被逐条写成本卡的停判点（第一、四、五、六条），另加一条总禁（第七条）；它的每一个数值都进封存清单。
>
> **主要取材**：p206（交通等级四级）、p208（粒径硬上限）、p210–p211（表 5-31／5-32／5-33／5-34／5-35）、p212–p213（式 5-41／5-42／5-43／5-44／5-45／5-46／5-47、表 5-36／5-37／5-38）、p214–p215（例题 5-4、填充体积率）、p221–p222（表 5-47）
>
> **挂靠 verified（自有 24 条）**：`f11`｜`p12`、`p13`、`p14`｜`ce-A01`、`ce-A02`、`ce-A03`、`ce-A04`｜`ce-B05`、`ce-B13`、`ce-B14`、`ce-B17`、`ce-B18`、`ce-B25`、`ce-B26`、`ce-B27`、`ce-B30`、`ce-B31`、`ce-B41`｜`g02`、`g03`、`g08`、`g09`、`g28`
>
> **跨卡共用（不计入自有）**：`f05`、`p05`、`ce-A14`、`ce-A15`、`ce-A17`、`ce-B02`、`ce-B04`、`g21`、`g26`——耐久性双限与符号撞名在本卡只按"路面这一侧"取用，展开在 K1、K5、K7。

**卡头必读（六句，顺序不许换）**

1. **本卡不是"路面配比怎么算"，是"路面配比算到哪停"。** 七步骨架一步一个数值都不出现；停判点按七类展开成十二条，每一条都能指到某页某表某列。
2. **路面以弯拉控制，抗压只是参考。** 这一句决定了后面六步全部走弯拉式；用抗压式（式 5-26）代进来，量纲过得去、数值必错。
3. **全章只有这一个路面算例，而它算不通。** 四处硬断：符号代入、末行两版、填充率跨题抄数、粒径超上限。四处都不是"我算不出来"，是"同一本书的两处对不上"。
4. **算例的数值一个都不许当范例引。** 封存清单见 I.0；诊断区出现的数只有一种用途——证明该例题不可用。
5. **用水量必须与表 5-32／5-33 的上限取小。** 书在正文里写了这一步，例题没执行；规则与执行的冲突是本卡第一号证据。
6. **三张耐久性表长得像，但按路线分：普通、钢纤维、碾压各一张，不得互查。** 它们的公路等级分档与水泥强度等级分档都不同。

> **公式**：式 5-41 至 5-47 一律〔公式待核〕。式 5-41 与式 5-42 里各有一个符号需要在上游就分辨清楚：式 5-41 用的是弯拉标准值与两个统计参数，式 5-42 的分母里是水泥实测抗折。
>
> **数值**：本卡**不产出设计数值**。所有判据值（用水量上限、填充体积率下限、粒径上限、砂率区间、含气量区间）一律〔数值待核原图〕，条件为"按表 5-3x 所列的公路等级与集料品种分档、用水量以 kg/m³ 计、体积率与含气量以百分数计、粒径以 mm 计"。诊断区的复算值另标"本轮复算，只作证伪"。
>
> **页码**：印刷页（＝页锚 − 24，本章 168–234）。

---

## R — 原文论点（转述，非摘录）

路面这一节换了控制指标。建筑混凝土看立方体抗压，路面看 28 d 弯拉；只有浇筑后九十天内不开放交通时，才允许用九十天的弯拉值。设计弯拉标准值按概率分布的零点八五分位取，四个交通等级各一档，特重交通的特殊路段经论证可再抬一档（抬的那一档写在表注里，不进表体）。

由标准值到配制均值要过一次统计换算：标准值除以一个与变异系数有关的折减项，再加上保证率系数与样本标准差的乘积。这一步的两个统计参数各有自己的表：保证率系数按公路等级与样本数查，变异系数按变异水平查区间后取代表值。**两个都是"查"，不是"算"**——变异系数不能自己用标准差除均值去凑。

水灰比走弯拉经验式：分母里既有配制弯拉均值，也有水泥实测抗折强度。算完必须与耐久性表的最大水灰比取小。砂率不看水灰比，看砂的细度模数——这是与建筑口径最大的差别；但那张表有四条适用条件（水灰比区间、使用外加剂、级配良好、卵石十九与碎石三十一点五），四条同时成立才可查。

单位用水量走经验式：式子是坍落度、砂率与灰水比的线性组合，**末项是灰水比**。算完与表 5-32（滑模摊铺）或表 5-33（其余三种摊铺方式）的最大用水量取小。水泥用量＝用水量×灰水比，再与最小水泥用量取大。砂石仍用建筑那套两个约束联立。最后加一道独立校核：粗集料填充体积率不宜小于七成。

例题 5-4 把这条链走了六步加一道验算。它的算术在中间几步是对的（砂石那一步复算到小数后一位都对），错在三个地方：第四步把一个"灰水比"的位置代进了"水灰比"；第六步的末行与第五步不同源；验算那一步的商与它自己写的被除数、除数都不合。加上材料栏用了四十毫米碎石（全链的查表口径都是三十一点五），一共四处。

---

## I — 判据骨架

### I.0 封存口径（先划清"数值"的边界）

**本卡输出的数值：零个。** 不出现配制弯拉强度、水灰比、砂率、用水量、水泥用量、砂石用量、填充体积率的任何具体取值。

**允许出现的数只有三类**：

1. **判据值**——表 5-32 的用水量上限、p214 的填充体积率下限、p208 的粒径上限、表 5-38 的砂率区间、表 5-34 的含气量区间。它们的作用是"比大小"，不是"当结果"。
2. **表号、式号、页号**——表 5-35、式 5-44、p213。
3. **诊断区的证伪数**——见 I.4，每个都带一句"只作证伪"。

**封存清单（例题 5-4 的数，一个都不许当范例引）**：配制弯拉均值、水灰比、灰水比、砂率、单位用水量、水泥用量、砂用量、碎石用量、末行四个数、填充体积率、振捣参数 t、变异系数取值、样本数与标准差。清单在 E 段的输出契约里再列一次，防止下游摘抄。

### I.1 七步骨架（每步只写"查哪张表的哪一列 / 与谁取小 / 与谁取大"）

| 步 | 动作 | 取数入口 | 判据形态 | 停了会怎样 |
|---|---|---|---|---|
| ① | 设计弯拉标准值 | 表 5-31，按交通等级定列；表注另有特重特殊路段一档 | 按等级取定值 | 等级没定 → 全链无起点 |
| ② | 配制弯拉均值 | 式 5-41；保证率系数查表 5-36（公路等级×样本数），变异系数查表 5-37（变异水平→区间→代表值） | 两个统计参数都必须"查"，不许自算 | 参数来源混用 → 均值不可比 |
| ③ | 水灰比 | 式 5-42（碎石）／5-43（卵石），分母含水泥实测抗折；再与表 5-35 的最大水灰比取小 | 取小 | 漏取小 → 耐久性闸门失守 |
| ④ | 砂率 | 表 5-38，**按细度模数**；四条适用条件同时成立才可查 | 按模数查区间 | 条件不成立仍查 → 砂率无依据 |
| ⑤ | 单位用水量 | 式 5-44／5-45（末项是灰水比）；再与表 5-32／5-33 上限取小 | 取小 | 代错倒数 → 用水量系统性偏小 |
| ⑥ | 水泥用量 | 式 5-47＝用水量×灰水比；再与表 5-35 最小用量取大 | 取大 | 用错倒数 → 差一个平方量级 |
| ⑦ | 砂石 + 填充体积率 | 式 5-29 两约束联立；再按粗集料振实密度算填充体积率，与下限比 | 联立 + 独立校核 | 不自行复算 → 抄到一个跨题的数 |

### I.2 每步的"口径钉子"（这七句是本卡的承重部分）

1. **①的档界在表里，抬档的话在表注里。** 表体四个值，表注一句"经论证可抬一档"；引用时不许把表注并进表体当成第五档。
2. **②的两个参数是两种"查"。** 保证率系数按"公路等级 × 样本数"查；变异系数按"变异水平"查到一个区间再取代表值。前者是离散的几格，后者是一个区间——**取区间中值这件事必须写出来**。
3. **③的式子里，水泥抗折是"实测值"而不是"等级值"。** 没有实测抗折就没有这一式的入口；等级值不能代。
4. **④不按水灰比。** 建筑口径的砂率表按水灰比与粒径分档，路面这张按细度模数——两张表自变量都不同，互查必错。
5. **⑤的式子末项是灰水比，不是水灰比。** 代入前先把倒数算出来；这是全章第一号符号陷阱，也是例题唯一的硬错。
6. **⑥与③之间必须翻转一次。** ③输出水灰比，⑥要灰水比；例题在③转了一次、在⑥用对了，但在⑤没转。
7. **⑦是独立校核，不是砂率的替代。** 它与砂率各管一头：砂率管砂石比例，填充体积率管粗骨架是否够密。

### I.3 三张耐久性表的分工（不得互查）

| 表 | 服务哪条路线 | 分档维度 | 已知缺格 |
|---|---|---|---|
| 表 5-35（p211） | 路面普通混凝土 | 公路等级 × 抗冻要求 × 水泥强度等级 | "掺粉煤灰·有抗冰(盐)冻·32.5 级"整行不存在（缺三个值） |
| 表 5-42（p218） | 钢纤维混凝土 | 同上 | "掺粉煤灰·有抗冻·32.5 级"整行不存在 |
| 表 5-47（p221–p222） | 碾压混凝土 | **只有二级与三、四级，没有高速与一级** | 高速公路无格可查；掺灰有抗冻那一行方向与同表其余行相反 |

**这三张表长得像，是本章最容易"看错表"的地方。** 同一个公路等级、同一个抗冻要求、同一个水泥等级，三张表给出的上限不同，因为它们服务的路线不同。互查的后果不是误差，是取错闸门。

### I.4 诊断区（只作证伪，不作设计值）

**证据一：符号代入与"取小"规则的冲突。**
式 5-44 的末项在符号说明里明写是灰水比。例题第④步代进去的是水灰比。把倒数按定义代回去，算出的用水量会超过表 5-32 给碎石混凝土的上限；按书自己在 p213 写的"计算值与表值取小"，就必须改取上限，于是水泥用量＝灰水比×上限，与书印的水泥用量差四十余千克。**这条链的每一个数都换掉。** 所以这不是舍入，是规则写了、例题没执行（`ce-A01`）。

**证据二：同一行内的除法不成立。**
例题验算那一行写的是"填充体积＝碎石用量除以振实密度"，被除数与除数都是它自己给的，而商与书印值差两个多百分点。把书印的那个百分数反乘回去，得到的被除数恰好是**上一个例题**的碎石用量。跨题抄数，一步除法即证（`ce-A03`）。

**证据三：两个用水量并存。**
正文第五步用的是一个用水量，末行"初步配合比"里是另一个；末行水泥与用水量之比恰好等于灰水比，而灰水比乘末行用水量恰好等于末行水泥。**末行是"用水量取大了两公斤"那一版的产物**，与第五步不同源。两版差两公斤水、五公斤水泥，不是任何四舍五入关系（`ce-A02`）。

**三条证据的共同点**：都不需要"我会不会算路面配合比"，只需要"同一本书的两处能不能对上"。所以读者可以断定**书上的算例是错的**，而不是自己算不出来。

**第四条（口径级）**：材料栏的粒径与全链查表口径不一致。粒径上限、砂率表的适用条件、含气量表的分行，三处都指向三十一点五；只有材料栏写四十。式 5-44 里没有粒径项，所以用水量不受影响，但砂率与含气量当场取不到（`ce-A04`、`p13`）。

### I.5 符号纪律（本卡逐处标）

| 书内写法 | 本卡写法 | 断在哪 | 出处 |
|---|---|---|---|
| `C/W` / `W/C` | 灰水比／水灰比，逐处标中文 | 式 5-44／5-47 用灰水比，式 5-42 输出水灰比；例题错在这一处 | p213 |
| `f_cm` | 设计弯拉**标准值** | 与配制**均值**只差一个字，前者是分位值、后者是要生产的均值 | p210 |
| `f_c` | 配制弯拉**均值** | 与上行的桥是"除以折减项再加保证率余量"，不是同一个量 | p212 |
| `f_cf` | 本卡不用；若见，先问是实测还是配制均值 | 同符号两义，实测在强度节、配制均值在钢纤维节 | p176、p217 |
| `t` | 本卡只认"查表 5-36 的那个 t" | 另有"由均值与标准差算出来再查表"的 t，两者入口完全不同 | p174、p212 |
| `C_v` | 查表值，不由标准差除均值自算 | 两处同名：一处是定义式、一处是查表区间 | p173、p212 |
| `SL` | 坍落度，取表 5-32 范围的中值并声明 | 表给的是"最佳值 + 允许范围"两栏，取哪一栏书里没说 | p213 |

### I.6 本卡给什么、不给什么

**给**：七步的取数入口、三处取小／取大的位置、七类停判点（E 段展开为十二条）、三张耐久性表的分工、三条证伪路径。

**不给**：任何一组可施工的质量比、任何水灰比与用水量的具体值、任何"照着这个例题改一改就行"的替代方案、任何现行规范的参数。

---

## A1 — 演练（合成场景，非书中案例，0 个数值结果）

【合成演练，非书中案例】本卡是判据卡，演练的任务不是算，是**指认**：给一份任务书或一份报告，指出它下一步该查哪张表、哪两步要取小、哪一步必须停。全程不出现任何强度、水灰比、用水量、砂率的数值结果。

**演练一（任务书缺一项，链就起不来）**
输入：一份任务书给了交通等级、摊铺方式、水泥品种与实测抗折、砂的细度模数、集料表观密度与振实密度，但没给样本数与强度变异水平。
→ 判：I.1 第②步的两个统计参数一个按公路等级与样本数查、一个按变异水平查；缺其中任何一个，"标准值→均值"这一跳就没有桥。
→ 输出：**停**。先补样本数与变异水平；补齐后按 I.1 第②步走。
→ 不输出：任何配制均值。

**演练二（报告拿抗压式算路面）**
输入：一份路面配合比报告，水灰比一栏写着"按强度公式计算"，附的式子里出现两个回归系数与水泥抗压值。
→ 判：H1 第一条与 I.1 第③步。路面走弯拉式，分母里应当是配制弯拉均值与水泥实测抗折，不该出现抗压回归系数。
→ 输出：**退回**。指出它用错了路线，并给出应当走的式子与两个入口。
→ 不输出：任何"正确的水灰比"。

**演练三（要引"书上的路面算例"）**
输入：对方说"就按书上那个高速公路的例子，砂石比例照抄"。
→ 判：I.0 封存清单与 I.4 三条证据。该例题的砂石那一步虽然算对了，但它建立在错的水灰比与用水量之上，砂石比例是错链的产物。
→ 输出：**停**。只许引它的流程，不许引它的数；并把三条证伪路径给对方。
→ 不输出：任何取自该例题的数。

**演练四（填充体积率"看起来过了"）**
输入：一份报告写"填充体积率满足不小于七成的要求"，但没给振实密度，也没给算式。
→ 判：I.1 第⑦步与 I.2 第七句。这一项是独立校核，必须自己用粗集料用量除以振实密度算一遍；抄结论等于没校核。
→ 输出：**退回**，要求补振实密度与算式；复算后再判过不过。
→ 不输出：任何填充体积率的百分数。

**演练五（掺灰的路面配比）**
输入：一份路面配比掺了粉煤灰，问取代率能不能按"钢筋混凝土那一档"取。
→ 判：I.3 与越界规则。路面有自己的一套取代率限值，比建筑那一套严；两套并存而书未说谁优先。
→ 输出：**停**，先声明用哪一套，再谈数值；本卡不替它选。
→ 不输出：任何取代率。

**预期输出表**：`诉求｜第几步｜该查哪张表哪一列｜取小还是取大｜条件是否成立｜停／退回／降级｜依据页`

---

## A2 — 触发场景（用户口吻）

1. 「高速公路路面，抗冻，水泥是 32.5 级还掺粉煤灰，最小水泥用量查哪一格？」
2. 「路面混凝土的水灰比是不是也按那个带两个回归系数的公式算？」
3. 「书上的路面算例我照着算，用水量怎么也对不上，是哪里错了？」
4. 「砂率表说要细度模数，我只有水灰比，能查吗？」
5. 「填充体积率不小于七成，这个七成是硬指标还是参考？」
6. 「碾压混凝土的耐久性表里没找到高速公路那一列，能借用普通路面那张吗？」

---

## E — 执行步骤

**输入契约（缺任一"必需"项：先问，不判）**

| 字段 | 类型 | 必需性 | 缺失时处置 |
|---|---|---|---|
| 交通等级（四级之一） | 枚举 | 必需 | 缺 → 停（表 5-31 的列就是它） |
| 摊铺方式（滑模／轨道／三辊轴／小型机具） | 枚举 | 必需 | 缺 → 停（决定查表 5-32 还是 5-33） |
| 公路技术等级 | 枚举 | 必需 | 缺 → 停（表 5-35／5-47 的列就是它） |
| 抗冻要求（无／抗冰冻／抗盐冻） | 枚举 | 必需 | 缺 → 停（表 5-35 的行就是它） |
| 水泥品种与强度等级 | 二元组 | 必需 | 缺 → 停（表 5-35 的小行分档） |
| 水泥 28 d 实测抗折 | 数值 | 必需 | 缺 → 停（式 5-42／5-43 的入口） |
| 粗集料品种与公称最大粒径 | 二元组 | 必需 | 粒径超上限 → 停（停判点一） |
| 砂的细度模数 | 数值 | 必需 | 缺 → 停（表 5-38 的入口） |
| 样本数 n 与强度变异水平 | 数值 + 枚举 | 必需 | 缺 → 停（表 5-36／5-37 的入口） |
| 粗集料振实密度 | 数值 | 必需 | 缺 → 第⑦步的校核做不了 |
| 是否掺粉煤灰、掺量口径 | 枚举 | 条件必需 | 掺灰 → 两套取代率限值须先声明用哪套 |
| 强度标准差 s | 数值 | 必需 | 缺 → 式 5-41 不可代 |

**步骤**

1. **定入口**：按交通等级取设计弯拉标准值；确认是否落在"九十天龄期"的例外里。
2. **过统计桥**：按公路等级与样本数取保证率系数、按变异水平取变异系数代表值（**写明取区间哪一点**），代式 5-41。
3. **算水灰比并取小**：按集料品种选式 5-42 或 5-43，分母用水泥实测抗折；结果与表 5-35 上限取小。
4. **取砂率**：先验表 5-38 的四条适用条件，四条全成立才查；按细度模数定位。
5. **算用水量并取小**：式 5-44／5-45，**末项代灰水比**；结果与表 5-32／5-33 上限取小。
6. **算水泥并取大**：用水量×灰水比；与表 5-35 最小用量取大。
7. **解砂石**：与建筑同一方程组；解完**自己**算一遍填充体积率，与下限比。
8. **落声明**：本卡的全部数值都封存；若用户要数，转 K1 的算法并自行承担"例题不可参照"的后果。

**停判点**（命中任一条即停，不再往后走）

1. **粗集料公称最大粒径超出该品种的上限**（按集料品种分三档） → 停。材料栏写四十而全链查表口径是三十一点五时，不许"按四十继续"（`p13`、`ce-A04`）。
2. **表 5-35 落在"掺粉煤灰 · 有抗冰(盐)冻 · 32.5 级"** → 停。该行不存在，相邻两行（不掺灰的、掺灰 42.5 级的）都不可代（`ce-A14`）。
3. **表 5-47 被用于高速公路或一级公路** → 停。该表只有二级与三、四级两列（`ce-A15`）。
4. **式 5-44／5-45 代入前未标明末项是灰水比** → 停。按定义代进去得到的用水量会超过表 5-32 上限，必须改取上限，全链随之重算（`ce-A01`）。
5. **填充体积率照抄、未用"粗集料用量÷振实密度"自行复算** → 停。书印值与该式不合，且那个值可追溯到上一个例题（`ce-A03`）。
6. **同一份报告里出现两个用水量** → 停。先定用哪一版；两版之差不是舍入（`ce-A02`）。
7. **有人以例题 5-4 的四个数为范例** → 停。该组数全面禁引（`ce-A01`～`ce-A04`）。
8. **用式 5-26（抗压回归）算路面，或反过来用式 5-42 算建筑** → 停。两条路线各有一套式，互不通用（`ce-B13`、`ce-B14`）。
9. **表 5-38 的四条适用条件有一条不成立仍查表** → 停。适用域之外查表等于自造砂率（`ce-B25`）。
10. **三张耐久性表被互查** → 停。按路线选表（`ce-B31`）。
11. **变异系数由标准差除均值自算** → 停。这一步是查表区间取代表值，不是定义式（`g08`）。
12. **掺灰路面直接套建筑那套取代率上限** → 停。路面另有更严的一套，两套并存须声明（`ce-B41`）。

**输出契约**——字段固定（本卡任何一栏都只填"取哪个／查哪格／停在哪"，不填数值）：

`第几步｜查哪张表哪一列｜与谁取小／取大｜条件是否成立｜是否封存｜停判点｜依据页`

表下固定三行：

- **公式状态**：式 5-41 至 5-47 均〔公式待核〕；两个统计参数是"查"不是"算"。
- **数值状态**：本卡零设计数值；判据值一律〔数值待核原图〕；诊断区三个证伪值为本轮复算，只作证伪。
- **依据页**：p208（粒径）、p210–p211（标准值与四张表）、p212–p213（式与砂率表）、p214–p215（例题与填充率）、p221–p222（碾压耐久性表）。

**本卡不产出数值；若需数值，回 K1 的算法并注明路面例题不可参照。**

---

## B — 边界

### H1 — 硬边界（四条，写死）

1. **不得用式 5-26（带两个抗压回归系数的水灰比式）算路面。** 路面走弯拉式；两式的自变量一个是抗压配制强度、一个是弯拉配制均值加水泥实测抗折（`ce-B13`）。
2. **不得用四十毫米这一档。** 粒径上限按集料品种分三档，砂率表的适用条件与含气量表的分行都只到三十一点五；材料栏写四十即出域（`p13`、`ce-A04`）。
3. **不得引末行那四个数。** 它们是"另一版用水量"的产物，与第五步不同源（`ce-A02`）。
4. **三张耐久性表不得互查。** 普通、钢纤维、碾压各一张，分档维度不同（`ce-B31`）。

### H2 — 用前必须声明

1. 本卡的控制指标是 28 d 弯拉；抗压只作参考，不可反过来当控制指标。
2. 两个统计参数都是查表得来；变异系数取区间哪一点必须写明。
3. 用水量上限的来源要写明是哪一张表（滑模一张、其余摊铺方式一张）。
4. 掺灰时的取代率限值要写明用哪一套（建筑一套、路面一套，两套并存）。
5. 本卡不产出数值；凡引用本卡得出的数值，必须注明"非本卡产出"。
6. 例题 5-4 只可当"流程示意"，不可当"数值范例"；引用它就要同时引用三条证伪路径。

### 本章缺口对本卡的影响

| 缺口 | 对本卡 |
|---|---|
| 例题 5-4 四处硬断（`ce-A01`～`ce-A04`） | 唯一的完整算例降级为反例，本卡因此只能是判据卡 |
| 表 5-35 缺"掺灰·抗冻·32.5 级"整行（`ce-A14`） | 这一格组合无值可查，只能停 |
| 表 5-47 缺高速与一级列、掺灰行方向反（`ce-A15`） | 碾压路线在这个等级上无格可查 |
| 图 5-22 只剩图注（`ce-A17`） | 路面若沿用建筑那条链的最后一步，同样不可复现 |
| 表 5-38 只有四条适用条件、无外推规则（`ce-B25`） | 出域即停，不许外推 |
| 23 幅图全无内容 | 凡"按图取值"的步骤一律降级 |

**不要用本卡做的事**：给一组可施工的路面配比、给水灰比与用水量的具体值、给"照例题改一改"的方案、给现行规范参数、给跨路线（普通／钢纤维／碾压）的表值互换、给建筑混凝土的抗压配比。

**已知硬伤（备查）**：式 5-44 的灰水比位被代成水灰比（`ce-A01`）；末行两版并存（`ce-A02`）；填充体积率 74.2% 与 1302/1701＝76.5% 不符、且 74.2% 可追溯到上一个例题的碎石量（`ce-A03`）；例题用四十毫米（`ce-A04`）；表 5-35 缺行（`ce-A14`）；表 5-47 缺列且方向反（`ce-A15`）。

File: skills/road-building-materials/cards/ch5/ch5-steel-fiber.md
# ch5-steel-fiber — 钢纤维混凝土：砂率是"基体砂率 + 纤维修正"

> **卡型：判据卡（路线沿路面、砂率另加一项修正）**——本卡不设计钢纤维配合比，交付三件事：砂率怎么由基体砂率加出、体积率该取哪一端、两张用水量表为什么不能共用。另附一处本章尚未登记的撞名：`ρ_f` 在相邻两页之间指两个不同的量。
>
> **主要取材**：p216（表 5-40、纤维尺寸与集料粒径的互约束）、p217（表 5-41、氯盐与海水海砂的禁令）、p218（表 5-42／5-43、体积率取值方向、台阶系数）、p219（式 5-48／5-49／5-50、表 5-44）
>
> **挂靠 verified（自有 11 条）**：`f12`｜`p16`、`p17`｜`ce-A16`｜`ce-B02`、`ce-B32`、`ce-B33`、`ce-B42`、`ce-B43`｜`g12`、`g14`
>
> **跨卡共用（不计入自有）**：`ce-B01`（`ρ_f` 的两义，本卡把它扩成三义）、`ce-B11`（水泥符号四套字母）、`ce-B21`（含气量两个字母）、`ce-B31`（三张耐久性表）、`p13`（粒径上限）

**卡头必读（六句，顺序不许换）**

1. **钢纤维路线的弯拉部分与路面同式。** 标准值另有一张表，配制均值的算法、水灰比的算法都与路面共用；差别在"用哪个强度符号代进去"。
2. **砂率不是查出来的，是加出来的。** 基体砂率再加一个与体积率成正比的修正项；修正后还要落在一个区间里。
3. **体积率的取值方向两两相反。** 板厚折减小时取上限，长径比大时取小值，有锚固时取小值——三条都是"宜"，没有量化的门槛。
4. **两张用水量表基点不同、台阶也不同。** 一张的基点是低体积率、另一张是高一倍的体积率；台阶的每档步长也不一样。混用基点会把砂率基准整体挪位。
5. **`ρ_f` 在本章出现三种所指。** 粉煤灰密度（kg/m³）、钢纤维体积率（%）、钢纤维密度（kg/m³）；后两种只隔一页，而且同时活在"定砂率"与"求砂石"这两步里。
6. **表 5-40 不能当判据表用。** 掺量有一列重复，另有一列的应力值与正文的方向相反；只能取正文那句门槛。

> **公式**：式 5-41／5-42（与路面共用）〔公式待核〕；式 5-48（砂率修正）〔公式待核〕；式 5-49／5-50（六项体积法与密度法）〔公式待核〕。
>
> **数值**：表 5-39 至 5-44 全部数值〔数值待核原图〕，条件为"体积率以百分数计、长径比为无量纲比、用水量与水泥用量以 kg/m³ 计、坍落度以 mm 计、粒径以 mm 计"。本卡自算的"基体砂率加修正"示例标"本轮复算"。
>
> **页码**：印刷页（＝页锚 − 24，本章 168–234）。

---

## R — 原文论点（转述，非摘录）

钢纤维混凝土是在基体混凝土里撒进乱向短纤维。纤维不参与"浆包石"的级配，它要的是更多砂浆把它裹住，所以这一节的所有修正都指向同一个方向：浆要多、砂要粗一点、石子要小一点。

路线本身还是路面的那一套：先由交通等级取弯拉标准值（表 5-41 给四档），再用与路面同一个统计式算出配制均值（只把强度符号换掉），再由弯拉式算基体水灰比（分母里仍是水泥实测抗折），再与耐久性表取小。到这里都与路面一致。

分歧从体积率开始。体积率有一个区间，取值方向由三个条件决定：板厚折减系数小的时候取上限；长径比大的时候取小值；纤维有锚固的时候取小值。三条都是"宜"，没有一条给出"小到什么程度算小"。所以这一节只能要求"声明取哪一端"，不能替人取。

用水量另有一张表，四个基点（长径比、体积率、坍落度、砂细度模数）同时成立才能直接取；不成立就按四条台阶叠：长径比每变十、体积率每变半个百分点、坍落度每变十毫米、细度模数每变零点一，各对应一个用水量增减。台阶的叠加顺序书里没定。

砂率是加出来的：基体砂率加上十倍的体积率（体积率以百分数计），结果宜落在一个区间内。另有一张砂率表可以直接查，但那张表的基点与用水量表的基点不是同一套（体积率高了一倍、水灰比也不同），台阶的步长也不一样。

最后砂石用六项体积法：水泥、纤维、水、砂、石，再加含气量。纤维那一项是"纤维用量除以纤维密度"——**这里的密度符号与上一步体积率的符号是同一个字母**。同一页的两步，一个当百分数用、一个当 kg/m³ 用。

---

## I — 判据骨架

### I.0 符号纪律（本卡最需要改写的一处）

| 书内写法 | 本卡写法 | 断在哪 | 出处 |
|---|---|---|---|
| `ρ_f`（定砂率那一步） | 钢纤维**体积率**（%） | 与下一步的密度同名 | p218、式 5-48 |
| `ρ_f`（体积法那一步） | 钢纤维**密度**（kg/m³） | 与上一步的体积率同名；也与粉煤灰密度同名 | p219、式 5-49 |
| `β_p` | 基体砂率 | 书只给了名字，没给取值入口（用哪张表、按什么查） | p219 |
| `β_pf` | 钢纤维混凝土砂率 | 由基体砂率加修正而来，不是查表值 | p219 |
| `f_cf` | 配制弯拉**均值** | 与强度节的"实测弯拉"同名；本卡只用均值这一义 | p217、p176 |
| `f_mf` | 弯拉**标准值** | 与上行的均值只差一个字 | p217 |
| `α` | 含气量百分数 | 与路面式里的 `a` 同义不同字母 | p219、p192 |

### I.1 路线七步（与路面的同与不同）

| 步 | 动作 | 与路面相同吗 | 断在哪 |
|---|---|---|---|
| ① | 弯拉标准值 | **不同**：另有表 5-41，四档 | 档界按交通等级，与表 5-31 同构不同值 |
| ② | 配制弯拉均值 | **相同**：同一个统计式，换符号 | 统计参数仍要查表 |
| ③ | 基体水灰比 | **相同**：弯拉式，分母含水泥实测抗折 | 输出是水灰比，下一步要灰水比 |
| ④ | 与耐久性表取小 | **不同**：另一张表（表 5-42） | 该表掺灰行也缺 32.5 级那一行 |
| ⑤ | 体积率 | **新增** | 三条"宜"方向相反，只能声明取哪端 |
| ⑥ | 用水量 | **新增**：另一张表 + 四条台阶 | 基点必须同时成立，否则逐条叠 |
| ⑦ | 水泥、砂率、砂石 | **部分相同**：砂率多一项修正，砂石多一项纤维 | 水泥取大；砂率加修正后落区间；砂石六项 |

### I.2 两张表不能共用基点（本卡第一号陷阱）

| 项 | 用水量表（表 5-43） | 砂率表（表 5-44） |
|---|---|---|
| 长径比基点 | 五十 | 五十（同） |
| 体积率基点 | 半个百分点 | 一个百分点（**高一倍**） |
| 坍落度基点 | 二十毫米 | 未列（按水灰比给） |
| 细度模数基点 | 二点五 | 三点零（**不同**） |
| 台阶（体积率） | 每半个百分点对应一个用水量增量 | 每零点一个百分点对应一个砂率增量（**步长不同**） |
| 台阶（长径比） | 每十对应一个用水量增量 | 每十对应一个砂率增量（**方向与量级不同**） |

**共用基点的后果**：把用水量表的体积率基点当作砂率表的基点，砂率基准会被整体挪动一个档；把台阶步长混用，修正量会差数倍。两表只能各用各的基点，且必须写明"从哪个基点出发、叠了哪几条台阶、按什么顺序叠"。

### I.3 砂率修正（一个加法，两个约束）

`钢纤维砂率 = 基体砂率 + 十倍体积率`（体积率以百分数计）。

两条约束：
1. **结果宜落在给定区间内**（区间由书给出，属判据值）。
2. **基体砂率本身要先有出处**。书只给了"基体混凝土的砂率"这个名字，没给"按哪张表、按什么自变量取"；本卡要求：基体砂率要么由用户给，要么明确说明沿用哪张建筑口径的砂率表，不许含混。

**量纲检查**：体积率是百分数，十倍之后仍是百分数；若把密度（kg/m³）代进去，加出来的砂率会是四位数。这是本卡最容易发现、也最容易犯的一处（`g14`、`ce-B01`）。

### I.4 `ρ_f` 三义（本轮补登，verified 未单列第三义）

| 出处 | 所指 | 量纲 | 用在哪一步 |
|---|---|---|---|
| p203 | 粉煤灰密度 | kg/m³（千级） | 掺灰的扣减量与超量部分 |
| p218，式 5-48 | 钢纤维体积率 | %（个位数） | 砂率修正项、取值方向 |
| p219，式 5-49 符号说明 | 钢纤维密度 | kg/m³（千级） | 六项体积法里纤维那一项的分母 |

**第三义的风险**：式 5-49 里同时出现"纤维用量除以 `ρ_f`"与别的项，若沿用上一步的体积率，量纲立刻不成立（用量除以百分数）；反过来若把密度代进砂率修正，砂率会跳到四位数。**同一个字母、相邻一页、两种量纲、两个动作。**

### I.5 表 5-40 为什么不能当判据

表里四列的掺量标签有一列重复（同一掺量出现两次，对应的应力却不同），另有一列的纤维承担应力值出现在非最低掺量上，而正文的表述是"掺量越低、要求越高"。两者方向相反，且无法从表反解出正确的列序。

**可用的只有正文那一句**：最低掺量档对应的纤维抗拉强度门槛。其余三列一律不可引（`ce-A16`）。

### I.6 构造边界（四条硬门槛）

1. **氯盐系外加剂禁用。** 为防锈，钢纤维混凝土不得掺氯盐类外加剂。
2. **海水与海砂禁用。** 同样是防锈；这一条比普通混凝土严。
3. **纤维长度与粗集料粒径互相约束。** 纤维最短要能跨过公称最大粒径的三分之一、最长不宜超过两倍；同时粗集料粒径宜为纤维长度的二分之一到三分之二。两条同时成立。
4. **粗集料公称最大粒径另有上限。** 钢纤维混凝土不宜大于十九毫米（属路面口径的加严档）。

---

## A1 — 演练（合成场景，非书中案例，0 个数值结果）

【合成演练，非书中案例】本卡只做判断：用哪张表的基点、体积率取哪一端、砂率修正项的量纲对不对。不出现任何体积率、砂率、用水量、材料用量的数值结果。

**演练一（想直接查用水量）**
输入：一份配比说明写"长径比与体积率都不是表上的基点，按比例内插"。
→ 判：I.2。表给的是四个基点与四条台阶，不是一张连续曲面；"内插"没有依据，只能是"从基点出发逐条叠台阶"。
→ 输出：**退回**，要求写明从哪个基点出发、叠了哪几条、按什么顺序。
→ 不输出：任何用水量。

**演练二（砂率修正项代错量纲）**
输入：一份计算书写"砂率＝基体砂率＋十倍钢纤维密度"。
→ 判：I.0 与 I.4。修正项要的是体积率（百分数），不是密度。
→ 输出：**停**。先问清这个符号指的是哪一个量；改正后再算。
→ 不输出：任何砂率。

**演练三（体积率取哪一端）**
输入：一份配比同时满足"板厚折减系数小"与"纤维有锚固"，问体积率取上限还是取小值。
→ 判：I.1 第⑤步。两条"宜"在这里给出互斥指令，书没有优先级。
→ 输出：**停**，要求声明取哪一端并给出理由；不许两头取中值当"折中"。
→ 不输出：任何体积率。

**演练四（砂率落不进区间）**
输入：一份配比按修正公式算出的砂率落在给定区间之外，问能不能就用这个值。
→ 判：I.3 第一条。区间是判据，不是参考；落不进去要回去调基体砂率或体积率，不是改区间。
→ 输出：**退回**，调整后重算；调整过程要写出来。
→ 不输出：任何砂率。

**演练五（掺了氯盐外加剂）**
输入：一份钢纤维混凝土配比用了含氯盐的早强剂，理由是"冬天施工"。
→ 判：I.6 第一条。氯盐系外加剂在钢纤维混凝土里是禁用项，不因施工季节开口子。
→ 输出：**停**，换外加剂品种。
→ 不输出：任何替代掺量。

**预期输出表**：`诉求｜第几步｜用哪张表的基点｜叠了哪几条台阶｜体积率取哪端｜ρ_f 指哪一个量｜砂率落在区间内没有｜停／退回｜依据页`

---

## A2 — 触发场景（用户口吻）

1. 「钢纤维混凝土的砂率能不能直接查表？我查到两个表，数不一样。」
2. 「砂率公式里那个符号，是体积率还是密度？」
3. 「板厚折减小、纤维又有锚固，体积率到底取上限还是取小？」
4. 「用水量表只给了四个基点，我的长径比不在表上，怎么内插？」
5. 「表 5-40 里掺量有一点零的，也有零点八重复的，哪个对应哪个应力？」
6. 「钢纤维混凝土能不能用海砂？」

---

## E — 执行步骤

**输入契约（缺任一"必需"项：先问，不判）**

| 字段 | 类型 | 必需性 | 缺失时处置 |
|---|---|---|---|
| 交通等级（取弯拉标准值） | 枚举 | 必需 | 缺 → 停（表 5-41 的列就是它） |
| 公路技术等级与抗冻要求 | 二元组 | 必需 | 缺 → 停（表 5-42 的格就是它） |
| 水泥实测抗折 | 数值 | 必需 | 缺 → 水灰比式不可代 |
| 纤维品种、长径比、有无锚固 | 三元组 | 必需 | 缺 → 台阶与取值方向都定不了 |
| 体积率（或声明取哪一端） | 数值 + 枚举 | 必需 | 缺 → 砂率修正项算不出 |
| 板厚折减系数 | 数值 | 条件必需 | 缺 → 取值方向的第一条判不了 |
| 砂的细度模数 | 数值 | 必需 | 缺 → 用水量表与砂率表都无基点 |
| 坍落度要求 | 数值 | 必需 | 缺 → 用水量表基点不成立 |
| 粗集料品种与公称最大粒径 | 二元组 | 必需 | 超十九毫米 → 停 |
| 是否掺掺合料 | 布尔 | 条件必需 | 是 → 表 5-42 的掺灰行可能缺格 |

**步骤**

1. **取标准值**：表 5-41，按交通等级。
2. **算配制均值**：与路面同一个统计式，换强度符号。
3. **算基体水灰比**：弯拉式，分母含水泥实测抗折；与表 5-42 取小。
4. **定体积率**：先声明取哪一端（I.1 第⑤步），再落值。
5. **算用水量**：先验四个基点是否同时成立；不成立则从基点出发逐条叠台阶，并写明叠加顺序。
6. **算水泥**：水灰比与用水量定出后，与表 5-42 最小用量取大，并落在常用区间内、不超过上限。
7. **算砂率**：基体砂率 + 十倍体积率，检查是否落在区间内（I.3）。
8. **解砂石**：六项体积法（水泥、纤维、水、砂、石、含气）；**纤维那一项的分母是密度**。
9. **落声明**：三条必备声明（H2）。

**停判点**（命中任一条即停，不再往后走）

1. **把用水量表的基点当作砂率表的基点** → 停：两张表基点不同、台阶步长不同（`ce-B33`）。
2. **砂率修正项代进密度而不是体积率** → 停：量纲立刻不成立（`g14`、`ce-B01`）。
3. **体积率的三个"宜"给出互斥指令而不声明取哪一端** → 停：书没有优先级（`p16`）。
4. **用水量内插而不是叠台阶** → 停：表只给基点与台阶（`ce-B32`）。
5. **基体砂率没有出处** → 停：书只给了名字，没给入口（`g12`）。
6. **砂率落不进给定区间还照用** → 停：区间是判据（`p17`）。
7. **用氯盐系外加剂、海水或海砂** → 停：三条都是禁令（`ce-B42`）。
8. **纤维长度与粗集料粒径只满足一条** → 停：两条要同时成立（`ce-B43`）。
9. **拿表 5-40 的应力列反解掺量** → 停：该表列序不可反解（`ce-A16`）。
10. **把 `f_cf` 当成实测弯拉** → 停：本卡用的是配制均值（`ce-B02`）。

**输出契约**——字段固定：

`交通等级｜弯拉标准值来源｜配制均值口径｜基体水灰比（与哪张表取小）｜体积率（取哪端）｜用水量（基点 + 叠了哪几条）｜水泥（取大）｜砂率（基体值出处 + 修正项量纲）｜砂石（六项）｜停判点｜依据页`

表下固定三行：

- **公式状态**：式 5-41／5-42／5-48／5-49／5-50〔公式待核〕；`ρ_f` 三义见 I.4。
- **数值状态**：表 5-39 至 5-44 数值〔数值待核原图〕；砂率修正示例为本轮复算。
- **依据页**：p216（表 5-40 与纤维尺寸）、p217（标准值与禁令）、p218（耐久性表与用水量表）、p219（砂率式与体积法）。

**本卡不产出配合比数值；若需数值，回 K1 的路面口径，并注意本卡多两项修正。**

---

## B — 边界

### H1 — 出现下列情形就别用本卡

1. **拿路面那套用水量与砂率直接套。** 钢纤维多两项修正，砂率基准整体上移。
2. **两张表共用基点。** 体积率基点差一倍、细度模数基点不同。
3. **把 `ρ_f` 当同一个量用。** 三义，两种量纲。
4. **用表 5-40 反解掺量。** 列序不可反解。
5. **同时满足两条互斥的"宜"却取中值。** 中值不是书里的选项。
6. **用氯盐系外加剂、海水、海砂。** 三条禁令。
7. **把钢纤维混凝土的弯拉值与普通路面的弯拉值直接比大小。** 基体不同、标准值表不同。

### H2 — 用前必须声明

1. 体积率取哪一端，以及依据哪一条"宜"。
2. 用水量从哪个基点出发、叠了哪几条台阶、按什么顺序。
3. 砂率修正项的符号所指（体积率），以及基体砂率的出处。
4. 纤维那一项的分母是密度（kg/m³），不是体积率。
5. 与耐久性表取小时用的是水灰比还是水胶比（掺灰时不同）。

### 本章缺口对本卡的影响

| 缺口 | 对本卡 |
|---|---|
| 表 5-40 列序不可反解（`ce-A16`） | 只能取正文那一句门槛 |
| 两张表基点不同（`ce-B32`、`ce-B33`） | 每次用表都要写明基点 |
| `ρ_f` 三义（`g14` + 本轮补登） | 每处都要先问量纲 |
| 基体砂率无取值入口（`g12`） | 必须由用户给或显式沿用某张表 |
| 体积率三条"宜"互斥（`p16`） | 只能声明取端，不能取唯一值 |
| 表 5-42 掺灰行缺 32.5 级 | 掺灰时的耐久性校核可能无值 |

**不要用本卡做的事**：给一组钢纤维配合比、给体积率的唯一值、给用水量的内插值、给表 5-40 的列序、给氯盐外加剂的替代方案、给海砂的淡化处理方案。

**已知硬伤（备查）**：表 5-40 掺量重复与方向相反（`ce-A16`）；两张表基点不同（`ce-B32`、`ce-B33`）；`ρ_f` 三义（`g14`）；`β_p` 无入口（`g12`）；`f_cf` 两义（`ce-B02`）；纤维长度与粒径双约束（`ce-B43`）。

File: skills/road-building-materials/cards/ch6/ch6-cement-aggregate-formulas.md
# ch6-cement-aggregate-formulas — 水泥稳定集料：三条式子与三个空输入

> **卡型：判据卡（有式无料型）**——有适用范围、有覆盖边界、有停判点，**不产生数值结论**。它的交付物不是"怎么算"，而是"**知道它缺什么**"：三条式子里有三个量只能实测，全章一个都没给，式后直接跳到强度检验，一道算例也没有。
>
> **它管这五件**：① 三条式子各是什么、谁是谁的未解式；② 三个空是哪三个；③ 式 6-16 的"式中"自指怎么读；④ 那句 95% 折算是什么性质；⑤ 表 6-8／6-9 的集料门槛落在哪个层位。
> **它不管这五件**：① 给三个空代什么值（本章没有）；② 给一道算例（本章没有）；③ 给振动台的设备条件（第 12 章）；④ 给水泥剂量该取几档（表 6-12，见卡 6）；⑤ 给最大干密度与实测值的换算（本章只有一句折算）。
>
> 主要取材：p250（式 6-14、6-15 与"集料约占九成五"那句）、p251（式 6-16 与 95% 折算、强度检验）、p244（表 6-8）、p245（表 6-9 十二档）、p246（表 6-12 的水泥剂量档）
>
> 挂靠 verified（2 条 verified ＋ 1 条 reference ＋ 1 条 needs_review）：`ce-A12`、`ce-B19`；reference：`f08`（三个输入全缺，作本卡的停判例）；needs_review：`ce-B21`（只登记，不裁决）
>
> **卡头必读（五句，顺序不许换）**
>
> 1. **三条式子是两件半事**：式 6-14 与式 6-15 是同一个关系的**未解式与解出式**（${\gamma}_{\max}$ 在等号两边都出现），式 6-16 是另一件事（最佳含水率）。把它们当三条独立的路，会算两遍。
> 2. **三个空：集料在振动台上压出来的最大干密度、水化用水比例、水灰比。** 第三个全章零数值；第二个只给 0.10~0.23 的区间并写明"应通过试验确定"；第一个全章零数值。**这三个空不是遗漏，它们本来就得实测**——问题是书没有一处说"所以这条式子现在用不了"。
> 3. **式 6-16 的"式中"自指。** 它写"$k$、$a$ 意义同式(6-16)"，而 6-16 就是它自己；应为 6-15。按字面读会读成"同式自身"，等于没定义（`ce-B19`）。
> 4. **95% 是方法折算，不是压实度。** 书说用重型击实量出来的那个数，约当计算法的九成五；这句话解决的是"没有振动台怎么办"，不是"工地压实到多少"。**别把它塞进卡 3 那张表。**
> 5. **式后直接进强度检验。** 三条式子之后没有一道算例，紧接的是"按设计配合比制件、检验强度，要求见表 6-4"。所以本卡永远只能走到"式子摆好了、缺三个量"这一步（`ce-A12`）。
>
> **公式**：式 6-14、6-15、6-16 均〔公式待核〕。式 6-14 是自指式，不能直接代入求值；式 6-15 是它的解出形式，两条式子不是两条路。
>
> **数值**：表 6-8 与表 6-9 的每一格、$k$ 的区间、95% 这个折算系数，一律〔数值待核原图〕，条件随格注明（道路等级、结构层位、方孔筛、%／MPa）。本卡不产生任何新的数值。
>
> **页码**：印刷页（＝页锚 − 24，本章 235–258）。式 6-16 在 **p251**，不在 p250——引出句在 p250 末，式子本体印在 p251 首（第七节更正第 3 条）。

---

## R — 原文论点（转述，非摘录）

这一小节只做一件事：把水泥稳定集料那对最紧状态的指标（密度与含水率）从"非做击实不可"里救出来。理由是集料占了约九成五，击实筒装不下这么大的粒料，量出来的密度不真。

救法是一条假设：集料在振动台上被压到最紧的那个密度，就是它的骨架极限；骨架之间的空隙全由水泥浆填满。于是最大干密度 = 骨架密度 + 填进去的浆体质量。浆体质量按水泥剂量与用水量算，用水量拆成两块：水化真正吃掉的那部分（按水泥质量乘一个比例），以及为拌和需要的那部分（按水灰比算）。

书把这个关系先写成一条两边都带 ${\gamma}_{\max}$ 的式子（式 6-14），紧接着给了它的解出形式（式 6-15）；最佳含水率另写成式 6-16，把水化水、拌和水、集料自身持水三块加起来。

**然后就没有然后了。** 三条式子之后，书直接转到"强度检验"，说无论试验法还是计算法，都要按设计配合比制件、按表 6-4 评价。**全章没有一道水泥稳定集料的配比算例**，也没有给这三个量任何一个的具体数。

最后补一句折算：用重型击实筒做出来的那个干密度，约当计算法结果的九成五。没有振动台时，可以把击实结果当成"工地压实度九成五"来制件，但工地压实度的控制参数仍用击实值。**这句话是一条退路，不是一条判据。**

---

## I — 判据骨架

### I.1 三条式子：两条是同一件事，第三条是另一件

**式 6-14（未解式）**〔公式待核〕：

$$\gamma_{\max}=\rho_{g,\max}+\frac{a\times\gamma_{\max}+a\times\gamma_{\max}\times k}{100}$$

读法：最大干密度 = 集料骨架密度 + 浆体质量。浆体质量拆成"水泥"与"水化水"两块，两块都按水泥剂量乘最大干密度算，所以 ${\gamma}_{\max}$ 在等号两边都出现。

**式 6-15（解出式）**〔公式待核〕：

$$\gamma_{\max}=\frac{\rho_{g,\max}}{1-\dfrac{(1+k)\,a}{100}}$$

把 6-14 移项即得：${\gamma}_{\max}\left[1-\frac{(1+k)a}{100}\right]=\rho_{g,\max}$。**所以 6-14 与 6-15 不是两条路，是同一个关系的两种写法**；拿 6-14 当代入式求值，会得到一个"两边都有未知量"的方程，必须解，不能算。

**式 6-16（另一件事）**〔公式待核〕：

$$w_0=\left(\frac{W}{C}+k\right)a+\left(1-\frac{a}{100}\right)w_g$$

读法：最佳含水率 = 水泥那部分带进来的水（水化水与拌和水，都按水泥剂量摊）+ 集料那部分的自持水（按集料占比摊）。三块水对应三段来源，与式 6-14 的"骨架 + 浆体"不是一套记账，**不能互相代入**。

### I.2 三个空（本卡的核心）

| 空 | 符号 | 书里给到什么程度 | 页 | 缺了会怎样 |
|---|---|---|---|---|
| 集料在振动台上压出的最大干密度 | $\rho_{g,\max}$ | **零数值**。只说了它是在振动台上加压振出来的 | p250 | 式 6-15 无分子，全停 |
| 水化用水比例 | $k$ | **只给区间 0.10~0.23**，并明写"应通过试验确定" | p250 | 式 6-15、6-16 同时停 |
| 水灰比 | $W/C$ | **零数值**。只说"以小数计" | p251 | 式 6-16 停；式 6-15 不受影响 |

三个空的性质不一样，处置也不一样：

- **第三个（水灰比）最空。** 它连区间都没有，只有一句"以小数计"。前两个至少还给了"从哪来"。
- **第二个（$k$）最像有值，其实没有。** 0.10~0.23 长得像一个可选的档，但书明写要试验确定；**取区间中点不是"书上的值"，是自己造的值**。
- **第一个（$\rho_{g,\max}$）最容易被误当"松装或紧装密度"。** 它俩不是一回事：松装、紧装是自然堆积，这个是振动加压后的骨架极限。**别把卡 2 表 6-14 里的两个密度搬过来。**

除这三个之外，$a$（水泥剂量）可以从表 6-12 取档，$w_g$（集料饱和面干持水率）是集料自身的实测项——**但它们都不是"式子给的"，是"外面喂的"**。所以本卡的动作永远停在"式子摆好、四个量待喂"。

### I.2b 反解验算：两式在数值上确实是同一件事

取例 6-2 的输入 $a=6.56\%$、$\rho_{g,\max}=1.6702$，$k$ 取区间中点 $0.15$ 作测试点：

| 走法 | 算式 | $\gamma_{\max}$ |
|---|---|---|
| 直接代解出式（6-15） | $1.6702\div[1-(1+0.15)\times6.56\div100]$ | **1.8065** |
| 把 1.8065 代回未解式（6-14）两边 | 右边 $=1.6702+1.8065\times6.56\times1.15\div100$ | **1.8065** |

**反解结论：两式互代后同值，相对偏差 0.0%**——所以 6-14 与 6-15 之间没有第二条信息，
把它们当"两个方法互相校核"是空的。真正的校核必须来自外部喂进来的 $\rho_{g,\max}$ 与 $k$。

注：本例的 $\gamma_{\max}$ 表值是 1.9977，反解回去需要 $k\approx1.50$，远出 p250 给的
0.10~0.23 区间——**说明例 6-2 用的不是这条式子，或 $a$ 的分母与式 6-6 不同**（`ce-B17` 已登记）。
反解在这里的作用不是求 $k$，是证明"两式同源、且本例与式子不闭合"。

### I.3 式 6-16 的"式中"是自指

式 6-16 下面的符号说明里，最后一行写"$k$、$a$——意义同式(6-16)"。**6-16 就是它自己**，等于说"这两个符号的意义见本式"，什么也没定义（`ce-B19`）。

按上下文，它应为"同式 6-15"，因为 $k$ 与 $a$ 是 6-15 的两个输入。**这一处不影响算式，只影响"照抄的人能不能查到定义"**——查到 6-16 会发现那里没有 $k$，于是回头找 6-15；找不到就自己编一个。

处置：引用时写"$k$、$a$ 的定义见式 6-15 的符号说明"，并注明本源此处自指。

### I.4 那句 95% 折算是什么性质

书上说：重型击实筒做出来的那个干密度，约当计算法结果的九成五；没有振动台时，可以把击实值当成"工地压实度九成五"来制件；而工地压实度的控制参数仍旧用击实值。

三句话三件事，**不许压成一句**：

| 话 | 说的是 | 不是什么 |
|---|---|---|
| 击实值 ≈ 计算值的 95% | 两种**方法**之间的比例 | 不是压实度标准，不是合格线 |
| 没有振动台时按九成五制件 | 一条**退路** | 不是"设计压实度取 95%" |
| 控制参数用击实值 | 施工控制的**基准** | 不是"计算值可以不管" |

**这一条与卡 1 的 I.4 是同一件事的两面**：卡 1 说 96／0.98／95 三个百分数不得互推；这里补一句——**其中 95% 唯一合法的用法是"两种方法之间的折算"，一旦被搬进表 6-4 当判据，就变成第四个数。**

### I.5 集料门槛：表 6-8 与表 6-9 各管一段

| 表 | 页 | 管什么 | 分档 |
|---|---|---|---|
| 表 6-8 | p244 | 最大粒径与压碎值 | 两个公路等级 × 两个层位，四格 |
| 表 6-9 | p245 | 各筛孔的质量通过率 | 两个公路等级 × 两个层位，十二档筛孔 |

两句必须一起写的话：

1. **表 6-8 不是"判合格"，是"取上限"。** 它给的是最大粒径与压碎值的**上限**，不是"满足即合格"的判据；级配是否合格在表 6-9 与第 1 章。
2. **表 6-9 的十二档里没有 0.5 mm。** 而注② 却引了"0.5 mm 以下细粒土"这个说法。这是原书如此还是把 0.6 认错，**本章内判不了**（`ce-B21`，needs_review）——所以引用注② 时只能照抄它引的那个筛孔，不许自行把 0.6 那一档改写成 0.5。

### I.6 审查清单（拿它审一份水泥稳定集料配比报告）

1. 三条式子引用时，有没有把 6-14 当 6-15 用？
2. 三个空各喂了什么？$\rho_{g,\max}$ 是从振动台来的，还是从松装／紧装搬的？
3. $k$ 取的是试验值还是区间中点？取中点有没有标"自定"？
4. 水灰比给了没有？还是被当成"按经验"跳过了？
5. 符号定义查到的是 6-15 还是 6-16 的自指句？
6. 95% 出现在哪一句里？是方法折算，还是被当成压实度？
7. 表 6-8 的上限读成了判据没有？表 6-9 的 0.5 mm 有没有被"修正"？

---

## A1 — 演练（合成场景，非书中案例，0 个数值结果）

【合成演练，非书中案例】本章在这三条式子之后直接跳到强度检验，没有算例可循；所以演练只能是"缺什么、停在哪"，**不出任何数值结果**（密度、含水率、剂量、比例一律不写）。

**演练一（要一道算例）**
输入：读者问"给我一道水泥稳定集料的配比算例，我照着算"。
→ 判：卡头第 5 条与 `ce-A12`。三条式子之后没有算例，全章也没有第二个例题讲水泥稳定集料。
→ 输出：**停**。可给的是三条式子的形状与三个空的清单；给不出算例，因为书没写。
→ 不输出：任何自造的算例、任何"照二灰那个例题改一改"的替代。

**演练二（三个空喂了两个）**
输入：一份报告给了集料振动干密度与水化用水比例，水灰比写"按常规"。
→ 判：I.2 的第三行。它是三个空里最空的一个——连区间都没有。
→ 输出：**停**。式 6-16 走不动；式 6-15 可以走，但只能给"干密度"，给不出"含水率"。
→ 不输出：任何"水灰比取某个常见值"的建议。

**演练三（拿未解式当代入式）**
输入：报告写"按式 6-14 代入数值求得最大干密度"。
→ 判：I.1。6-14 等号两边都有同一个未知量，是方程不是算式；能直接代的是 6-15。
→ 输出：**停**。要求改用 6-15，或写出移项过程。
→ 不输出：任何"代为解一下"的结果。

**演练四（把那个折算百分数搬进判据表）**
输入：一份基层压实方案写"压实度按本节那个折算结果控制"。
→ 判：I.4。那句话说的是两种方法之比，不是压实度标准。
→ 输出：**停**。要求给出压实度来源；给不出就标"自定"，且不得引本节这句作依据。
→ 不输出：任何"取九成五已经偏安全"的判断。

**演练五（把松装密度当骨架极限）**
输入：报告把集料的松装或紧装密度填进 $\rho_{g,\max}$ 的位置。
→ 判：I.2 第三条。松装、紧装是自然堆积，$\rho_{g,\max}$ 是振动加压后的骨架极限，两者不是一回事。
→ 输出：**停**。换回振动台结果；没有振动台就按 I.4 走退路，不许顶替。
→ 不输出：任何"两者相差不大"的估计。

**预期输出表**：`诉求｜三条式子引用对不对｜三个空各喂了什么｜k 的来源｜水灰比有无｜折算百分数出现在哪｜表 6-8 读法｜停判点｜依据页`。

---

## A2 — 触发场景（用户口吻）

1. 「水泥稳定集料的配比怎么算？书上这三条式子后面就没有了。」
2. 「式 6-14 和式 6-15 是两个方法还是同一个？」
3. 「水化用水比例取 0.10 还是 0.23？书上只给了一个区间。」
4. 「水灰比书里到底给没给？我翻遍了找不到。」
5. 「没有振动台怎么办？书上那句 95% 是不是说压实度取 95%？」
6. 「"意义同式(6-16)"是不是印错了？」

---

## E — 执行步骤

**输入契约（缺任一"必需"项：先问，不判）**

| 字段 | 类型 | 必需性 | 缺失时处置 |
|---|---|---|---|
| 集料振动成型最大干密度 $\rho_{g,\max}$ | 数值（g/cm³） | 必需 | 缺 → 式 6-15 停（停判点 1） |
| 水化用水比例 $k$ | 数值（小数） | 必需 | 缺、或只给区间 → 停（停判点 2） |
| 水灰比 $W/C$ | 数值（小数） | 必需 | 缺 → 式 6-16 停（停判点 3） |
| 水泥剂量 $a$ | 数值（%） | 必需 | 缺 → 表 6-12 取档，并写明取档理由 |
| 集料饱和面干持水率 $w_g$ | 数值（%） | 必需 | 缺 → 式 6-16 的第二项为零，结论偏小 |
| 是否有振动台 | 布尔 | 必需 | 无 → 走 I.4 的退路，并声明"退路不是判据" |
| 目标（干密度／含水率／两者） | 枚举 | 必需 | 只要含水率 → 式 6-15 可以不喂 |
| 集料的层位与公路等级 | 枚举 | 条件必需 | 要引表 6-8／6-9 才需要；缺 → 不引表 |

**步骤**

1. **分清式子**：把 6-14 标"未解式、须移项"，6-15 标"解出式、可直接代"，6-16 标"含水率专用"。
2. **查定义**：$k$ 与 $a$ 的定义到式 6-15 的符号说明里去查，并注明本源此处自指 6-16。
3. **喂三个空**：$\rho_{g,\max}$ 只能来自振动台；$k$ 只能来自试验；$W/C$ 只能由用户给。三个都到齐才往下走。
4. **算干密度**：用 6-15，不用 6-14。
5. **算含水率**：用 6-16；若只要干密度，跳过并说明。
6. **处理没有振动台**：按 I.4 走退路，三句话分别写，不许压成一句。
7. **引集料门槛**：需要时引表 6-8（上限）与表 6-9（级配），并按 I.5 的两句声明。
8. **转强度检验**：本章到此为止，强度判据回卡 3。

**停判点**（命中任一条即停，不再往后走）

1. $\rho_{g,\max}$ 想用松装或紧装密度顶替 → 停（I.2）。
2. $k$ 取区间中点而不标"自定" → 停（I.2）。
3. 水灰比缺、或写"按常规" → 停（I.2）。
4. 拿式 6-14 直接代入求值 → 停（I.1）。
5. 95% 被当压实度标准、或被搬进表 6-4 → 停（I.4、卡 3 的停判点 1）。
6. 要把表 6-9 的 0.5 mm 改写成 0.6 mm、或反过来 → 停，只登记不裁决（`ce-B21`）。
7. 要求本卡出一道算例 → 停，本章无算例（`ce-A12`）。
8. 要把本卡的干密度与第 12 章的击实结果直接比 → 停，两者口径不同（见 I.4）。

**输出契约**——字段固定：

`式子引用对不对｜三个空各喂了什么｜k 来源｜水灰比来源｜振动台有无｜干密度（式 6-15）｜含水率（式 6-16）｜95% 性质｜停判点｜依据页`

表下固定三行：

- **公式状态**：式 6-14／6-15／6-16 均〔公式待核〕；6-14 为未解式，6-15 为其解出形式，6-16 为含水率专用；"式中"自指 6-16 处应为 6-15（`ce-B19`）。
- **数值状态**：表 6-8 四格、表 6-9 十二档、$k$ 的 0.10~0.23、95% 折算系数一律〔数值待核原图〕，条件为道路等级、结构层位、方孔筛、g/cm³ 与 %；本卡不产生任何新数值。
- **依据页**：p250（式 6-14／6-15 与"集料约占九成五"）、p251（式 6-16 与 95% 折算、强度检验）、p244（表 6-8）、p245（表 6-9）、p246（表 6-12）。

---

## B — 边界

### B.1 "有式无料"是怎么判出来的

判它"不够"，不是因为它难，是因为它缺的东西书里也没有一句交代。三条证据：

1. **三个空逐一回查，全章零命中。** $\rho_{g,\max}$ 只有定义没有值；$k$ 只有区间加"应通过试验确定"；$W/C$ 只有"以小数计"。**不是"我没找到"，是"书没有"。**
2. **式后直接转强度检验。** 三条式子之后的下一个标题就是"强度检验"，中间没有算例、没有演示、没有"例如取……"。
3. **全章两个例题都不讲它。** 例 6-1 是石灰土（试验法），例 6-2 是二灰碎石（计算法），水泥稳定集料一次都没当主角。

**所以本卡的价值不在"能算什么"，在"能说清缺什么"。** 一个知道自己缺三个量的人，会去要实测；一个不知道的人，会去凑数。

### B.2 为什么还值得单列一张卡

因为"有式无料"这件事本身是最容易被误判成"有算法"的：三条式子排得整整齐齐，符号说明一条不少，看着就是一套完整方法。**只有把三个空点出来，读者才知道这三条式子现在跑不动。**

而且它守住两个具体的错：

- **把 6-14 当代入式**（自指式当算式，是这类式子最常见的误用）。
- **把 95% 当压实度**（一句话跨了三个意思，最容易只带走最后那半句）。

### H1 — 出现下列情形就别用本卡

1. **要一个最大干密度或含水率的数。** 三个空没喂，本卡出不了数。
2. **拿松装／紧装密度顶 $\rho_{g,\max}$。** 两个概念不同（I.2）。
3. **把 $k$ 的区间中点当"书上的值"。** 书明写要试验定（I.2）。
4. **把式 6-14 当代入式。** 它是方程（I.1）。
5. **把 95% 当压实度或判据。** 它是方法折算（I.4）。
6. **把表 6-8 的上限当合格判据。** 它给的是上限（I.5）。
7. **自行"修正"表 6-9 的 0.5 mm。** 本章判不了，只登记（`ce-B21`）。
8. **拿本卡去替代第 12 章的击实与振动试验。** 本章只给式子，不给操作规程。

### H2 — 用前必须声明

1. 三个空必须逐项写来源：振动台、试验、用户给定；写"按经验"等于没给。
2. 式 6-14 与 6-15 是同一关系的两种写法，引用时标明哪一条是解出式。
3. "式中"自指 6-16 是本源的问题，符号定义以 6-15 为准。
4. 95% 只作方法折算，不得进入表 6-4 的判据口径（与卡 3 的声明一致）。
5. 表 6-8 与表 6-9 分别属"上限"与"级配"，都不承担"判合格"。
6. 本章不给试件尺寸、养生温度、振动台参数；凡涉及一律转第 12 章，不补值。

### 本章缺口对本卡的影响

| 缺口 | 对本卡 |
|---|---|
| 三个空全章无数值（`f08`、`ce-A12`） | 三条式子只能摆，不能算 |
| 式后直接进强度检验、无算例（`ce-B19`） | 没有可对照的走法 |
| "式中"自指 6-16（`ce-B19`） | 符号定义要回 6-15 查 |
| 表 6-9 注② 引 0.5 mm 而表头无此档（`ce-B21`） | 注与表打架，本章判不了，只登记 |
| 95% 折算与压实度同页（I.4） | 最容易被读成"压实度 95%" |
| 表 6-8 与表 6-9 的层位列序不一（`ce-B30`） | 逐格抄必错位，见卡 5 的 I.3 |

**不要用本卡做的事**：给干密度、给含水率、给算例、给 $k$ 的取值、给水灰比、给振动台条件、给压实度、给"照二灰那个例题改一改"的替代路径。

**已知硬伤（备查）**：三条式子三个空（`f08` 转 reference、`ce-A12`）；无算例（`ce-B19`）；"式中"自指（`ce-B19`）；95% 折算一句三义（I.4）；表 6-9 的 0.5 mm（`ce-B21`，needs_review）。
